Repository: PhamThanhSJU/Swelling_rate_of_316SS

File: Swelling_data_316SS_Thanh_WERCS.csv (part 1 of 3)
No,Fe,Cr,Mn,Si,Co,Mo,Ni,C,N,B,P,S,Al,Ti,Nb,Ta,Pb,Cu,Pre-irr,Irr,Temp,Stre,Dis,Swell
1,65.3485,16.45,1.58,0.48,0,2.48,13.5,0.05,0.006,0.0025,0.01,0.006,0.004,0.003,0.01,0,0,0.07,0,8.9,460,159,1.80E+14,6.2
2,65.3485,16.45,1.58,0.48,0,2.48,13.5,0.05,0.006,0.0025,0.01,0.006,0.004,0.003,0.01,0,0,0.07,0,8.9,460,127,1.80E+14,6.26
3,65.3485,16.45,1.58,0.48,0,2.48,13.5,0.05,0.006,0.0025,0.01,0.006,0.004,0.003,0.01,0,0,0.07,0,8.9,460,95,1.80E+14,5.93
4,65.3485,16.45,1.58,0.48,0,2.48,13.5,0.05,0.006,0.0025,0.01,0.006,0.004,0.003,0.01,0,0,0.07,0,7.4,473,63,1.80E+14,3.42
5,65.3485,16.45,1.58,0.48,0,2.48,13.5,0.05,0.006,0.0025,0.01,0.006,0.004,0.003,0.01,0,0,0.07,0,7.4,473,0,1.80E+14,3.21
6,65.3485,16.45,1.58,0.48,0,2.48,13.5,0.05,0.006,0.0025,0.01,0.006,0.004,0.003,0.01,0,0,0.07,0,6.4,413,400,1.80E+14,1.32
7,65.3485,16.45,1.58,0.48,0,2.48,13.5,0.05,0.006,0.0025,0.01,0.006,0.004,0.003,0.01,0,0,0.07,0,4.6,429,203,1.80E+14,0.78
8,65.3485,16.45,1.58,0.48,0,2.48,13.5,0.05,0.006,0.0025,0.01,0.006,0.004,0.003,0.01,0,0,0.07,0,4.6,429,135,1.80E+14,1.12
9,65.3485,16.45,1.58,0.48,0,2.48,13.5,0.05,0.006,0.0025,0.01,0.006,0.004,0.003,0.01,0,0,0.07,0,3.4,447,104,1.80E+14,0.12
10,65.3485,16.45,1.58,0.48,0,2.48,13.5,0.05,0.006,0.0025,0.01,0.006,0.004,0.003,0.01,0,0,0.07,0,4.6,428,68,1.80E+14,1.02
11,65.3485,16.45,1.58,0.48,0,2.48,13.5,0.05,0.006,0.0025,0.01,0.006,0.004,0.003,0.01,0,0,0.07,0,4.6,429,0,1.80E+14,1
12,65.3485,16.45,1.58,0.48,0,2.48,13.5,0.05,0.006,0.0025,0.01,0.006,0.004,0.003,0.01,0,0,0.07,0,5,475,159,1.80E+14,1.96
13,65.3485,16.45,1.58,0.48,0,2.48,13.5,0.05,0.006,0.0025,0.01,0.006,0.004,0.003,0.01,0,0,0.07,0,5,475,127,1.80E+14,2.11
14,65.3485,16.45,1.58,0.48,0,2.48,13.5,0.05,0.006,0.0025,0.01,0.006,0.004,0.003,0.01,0,0,0.07,0,5,475,95,1.80E+14,1.96
15,65.3485,16.45,1.58,0.48,0,2.48,13.5,0.05,0.006,0.0025,0.01,0.006,0.004,0.003,0.01,0,0,0.07,0,3.7,475,63,1.80E+14,1.06
16,65.3485,16.45,1.58,0.48,0,2.48,13.5,0.05,0.006,0.0025,0.01,0.006,0.004,0.003,0.01,0,0,0.07,0,3.7,475,0,1.80E+14,1.06
17,65.3485,16.45,1.58,0.48,0,2.48,13.5,0.05,0.006,0.0025,0.01,0.006,0.004,0.003,0.01,0,0,0.07,0,3.6,419,400,1.80E+14,0.17
18,65.3485,16.45,1.58,0.48,0,2.48,13.5,0.05,0.006,0.0025,0.01,0.006,0.004,0.003,0.01,0,0,0.07,0,2.4,429,203,1.80E+14,0.08
19,65.3485,16.45,1.58,0.48,0,2.48,13.5,0.05,0.006,0.0025,0.01,0.006,0.004,0.003,0.01,0,0,0.07,0,2.4,429,135,1.80E+14,0.28
20,65.3485,16.45,1.58,0.48,0,2.48,13.5,0.05,0.006,0.0025,0.01,0.006,0.004,0.003,0.01,0,0,0.07,0,1.9,447,104,1.80E+14,-0.036
21,65.3485,16.45,1.58,0.48,0,2.48,13.5,0.05,0.006,0.0025,0.01,0.006,0.004,0.003,0.01,0,0,0.07,0,2.5,428,68,1.80E+14,0.26
22,65.3485,16.45,1.58,0.48,0,2.48,13.5,0.05,0.006,0.0025,0.01,0.006,0.004,0.003,0.01,0,0,0.07,0,2.4,429,0,1.80E+14,0.24
23,65.3485,16.45,1.58,0.48,0,2.48,13.5,0.05,0.006,0.0025,0.01,0.006,0.004,0.003,0.01,0,0,0.07,0,6.6,494,0,3.00E+15,0.95
24,65.3485,16.45,1.58,0.48,0,2.48,13.5,0.05,0.006,0.0025,0.01,0.006,0.004,0.003,0.01,0,0,0.07,0,9.3,467,191,3.00E+15,2.69
25,65.3485,16.45,1.58,0.48,0,2.48,13.5,0.05,0.006,0.0025,0.01,0.006,0.004,0.003,0.01,0,0,0.07,0,9.3,467,128,3.00E+15,2.27
26,65.3485,16.45,1.58,0.48,0,2.48,13.5,0.05,0.006,0.0025,0.01,0.006,0.004,0.003,0.01,0,0,0.07,0,6.9,467,16,3.00E+15,2.33
27,65.3485,16.45,1.58,0.48,0,2.48,13.5,0.05,0.006,0.0025,0.01,0.006,0.004,0.003,0.01,0,0,0.07,0,9.3,466,0,3.00E+15,1.69
28,65.3485,16.45,1.58,0.48,0,2.48,13.5,0.05,0.006,0.0025,0.01,0.006,0.004,0.003,0.01,0,0,0.07,0,5.4,584,14.5,3.00E+15,0.2
29,65.3485,16.45,1.58,0.48,0,2.48,13.5,0.05,0.006,0.0025,0.01,0.006,0.004,0.003,0.01,0,0,0.07,0,5.2,585,0,3.00E+15,0.36
30,65.3485,16.45,1.58,0.48,0,2.48,13.5,0.05,0.006,0.0025,0.01,0.006,0.004,0.003,0.01,0,0,0.07,0,4.6,523,0,3.00E+15,0.13
31,65.3485,16.45,1.58,0.48,0,2.48,13.5,0.05,0.006,0.0025,0.01,0.006,0.004,0.003,0.01,0,0,0.07,0,4.7,475,191,3.00E+15,-0.1
32,65.3485,16.45,1.58,0.48,0,2.48,13.5,0.05,0.006,0.0025,0.01,0.006,0.004,0.003,0.01,0,0,0.07,0,4.7,475,128,3.00E+15,-0.046
33,65.3485,16.45,1.58,0.48,0,2.48,13.5,0.05,0.006,0.0025,0.01,0.006,0.004,0.003,0.01,0,0,0.07,0,4.7,475,0,3.00E+15,-0.019
34,65.3485,16.45,1.58,0.48,0,2.48,13.5,0.05,0.006,0.0025,0.01,0.006,0.004,0.003,0.01,0,0,0.07,0,3.5,419,400,3.00E+15,0.005
35,65.3485,16.45,1.58,0.48,0,2.48,13.5,0.05,0.006,0.0025,0.01,0.006,0.004,0.003,0.01,0,0,0.07,0,1.8,447,69,3.00E+15,0.016
36,65.3485,16.45,1.58,0.48,0,2.48,13.5,0.05,0.006,0.0025,0.01,0.006,0.004,0.003,0.01,0,0,0.07,0,1.9,447,0,3.00E+15,-0.046
37,65.3485,16.45,1.58,0.48,0,2.48,13.5,0.05,0.006,0.0025,0.01,0.006,0.004,0.003,0.01,0,0,0.07,0,4.6,428,236,3.00E+15,0.038
38,65.3485,16.45,1.58,0.48,0,2.48,13.5,0.05,0.006,0.0025,0.01,0.006,0.004,0.003,0.01,0,0,0.07,0,3.4,447,0,3.00E+15,-0.031
39,65.3485,16.45,1.58,0.48,0,2.48,13.5,0.05,0.006,0.0025,0.01,0.006,0.004,0.003,0.01,0,0,0.07,0,3.1,377,403,3.00E+15,-0.003
40,65.3485,16.45,1.58,0.48,0,2.48,13.5,0.05,0.006,0.0025,0.01,0.006,0.004,0.003,0.01,0,0,0.07,0,3.1,377,276,3.00E+15,-0.054
41,65.3485,16.45,1.58,0.48,0,2.48,13.5,0.05,0.006,0.0025,0.01,0.006,0.004,0.003,0.01,0,0,0.07,0,3.1,377,0,3.00E+15,-0.019
42,64.474,17.39,1.8,0.66,0,2.2,13.31,0.02,0.05,0.001,0.017,0.008,0,0,0,0,0,0.07,0,7.31,376,0,1.80E+14,-2.6
43,64.474,17.39,1.8,0.66,0,2.2,13.31,0.02,0.05,0.001,0.017,0.008,0,0,0,0,0,0.07,0,7.34,388,0,1.80E+14,-3
44,64.474,17.39,1.8,0.66,0,2.2,13.31,0.02,0.05,0.001,0.017,0.008,0,0,0,0,0,0.07,0,5.5,616,0,1.80E+14,-1.4
45,64.474,17.39,1.8,0.66,0,2.2,13.31,0.02,0.05,0.001,0.017,0.008,0,0,0,0,0,0.07,0,5.22,535,0,1.80E+14,-3.7
46,64.474,17.39,1.8,0.66,0,2.2,13.31,0.02,0.05,0.001,0.017,0.008,0,0,0,0,0,0.07,0,4.03,448,0,1.80E+14,-0.3
47,65.073,17.4,1.66,0.68,0.08,2.34,12.53,0.05,0,0,0.018,0.019,0,0,0,0,0,0.15,0,5.6,516,0,1.80E+14,3.37
48,65.073,17.4,1.66,0.68,0.08,2.34,12.53,0.05,0,0,0.018,0.019,0,0,0,0,0,0.15,0,6.56,505,0,1.80E+14,5.86
49,65.073,17.4,1.66,0.68,0.08,2.34,12.53,0.05,0,0,0.018,0.019,0,0,0,0,0,0.15,0,5.58,460,0,1.80E+14,2.86
50,65.073,17.4,1.66,0.68,0.08,2.34,12.53,0.05,0,0,0.018,0.019,0,0,0,0,0,0.15,0,5.28,537,0,1.80E+14,2.98
51,65.073,17.4,1.66,0.68,0.08,2.34,12.53,0.05,0,0,0.018,0.019,0,0,0,0,0,0.15,0,6.4,534,0,1.80E+14,5.98
52,65.073,17.4,1.66,0.68,0.08,2.34,12.53,0.05,0,0,0.018,0.019,0,0,0,0,0,0.15,0,7.32,523,0,1.80E+14,8.68
53,65.073,17.4,1.66,0.68,0.08,2.34,12.53,0.05,0,0,0.018,0.019,0,0,0,0,0,0.15,0,7.32,508,0,1.80E+14,7.76
54,65.073,17.4,1.66,0.68,0.08,2.34,12.53,0.05,0,0,0.018,0.019,0,0,0,0,0,0.15,0,7.03,495,0,1.80E+14,7.48
55,65.073,17.4,1.66,0.68,0.08,2.34,12.53,0.05,0,0,0.018,0.019,0,0,0,0,0,0.15,0,6.15,471,0,1.80E+14,3.95
56,65.073,17.4,1.66,0.68,0.08,2.34,12.53,0.05,0,0,0.018,0.019,0,0,0,0,0,0.15,0,3.1,546,0,1.80E+14,0.68
57,65.073,17.4,1.66,0.68,0.08,2.34,12.53,0.05,0,0,0.018,0.019,0,0,0,0,0,0.15,0,3.77,542,0,1.80E+14,1.38
58,65.073,17.4,1.66,0.68,0.08,2.34,12.53,0.05,0,0,0.018,0.019,0,0,0,0,0,0.15,0,3.93,536,0,1.80E+14,1.47
59,65.073,17.4,1.66,0.68,0.08,2.34,12.53,0.05,0,0,0.018,0.019,0,0,0,0,0,0.15,0,3.85,512,0,1.80E+14,1.41
60,63.89,17.82,1.8,0.6,0,2.25,13.24,0.05,0.051,0.001,0.017,0.011,0.1,0.01,0,0,0,0.16,0,2.38,625,0,3.00E+15,-0.07
61,63.89,17.82,1.8,0.6,0,2.25,13.24,0.05,0.051,0.001,0.017,0.011,0.1,0.01,0,0,0,0.16,0,3.29,592,0,3.00E+15,-0.03
62,63.89,17.82,1.8,0.6,0,2.25,13.24,0.05,0.051,0.001,0.017,0.011,0.1,0.01,0,0,0,0.16,0,2.36,625,0,1.80E+14,0.17
63,63.89,17.82,1.8,0.6,0,2.25,13.24,0.05,0.051,0.001,0.017,0.011,0.1,0.01,0,0,0,0.16,0,3.33,592,0,1.80E+14,0.47
64,63.89,17.82,1.8,0.6,0,2.25,13.24,0.05,0.051,0.001,0.017,0.011,0.1,0.01,0,0,0,0.16,0,3.2,526,0,1.80E+14,0.38
65,63.763,17.63,1.9,0.52,0,2.81,13.16,0.04,0,0,0.021,0.006,0,0,0,0,0,0.15,0,4.84,573,0,1.80E+14,4.69
66,63.763,17.63,1.9,0.52,0,2.81,13.16,0.04,0,0,0.021,0.006,0,0,0,0,0,0.15,0,4.53,505,0,1.80E+14,1.96
67,63.763,17.63,1.9,0.52,0,2.81,13.16,0.04,0,0,0.021,0.006,0,0,0,0,0,0.15,0,2.52,558,0,1.80E+14,0.15
68,63.763,17.63,1.9,0.52,0,2.81,13.16,0.04,0,0,0.021,0.006,0,0,0,0,0,0.15,0,3.26,494,0,1.80E+14,0.19
69,63.763,17.63,1.9,0.52,0,2.81,13.16,0.04,0,0,0.021,0.006,0,0,0,0,0,0.15,0,3.16,468,0,1.80E+14,0.34
70,65.073,17.4,1.66,0.68,0.08,2.34,12.53,0.05,0,0,0.018,0.019,0,0,0,0,0,0.15,0,3.1,546,0,1.80E+14,0.68
71,65.073,17.4,1.66,0.68,0.08,2.34,12.53,0.05,0,0,0.018,0.019,0,0,0,0,0,0.15,0,3.77,542,0,1.80E+14,1.38
72,65.073,17.4,1.66,0.68,0.08,2.34,12.53,0.05,0,0,0.018,0.019,0,0,0,0,0,0.15,0,3.93,536,0,1.80E+14,1.47
73,65.073,17.4,1.66,0.68,0.08,2.34,12.53,0.05,0,0,0.018,0.019,0,0,0,0,0,0.15,0,3.85,512,0,1.80E+14,1.41
74,65.073,17.4,1.66,0.68,0.08,2.34,12.53,0.05,0,0,0.018,0.019,0,0,0,0,0,0.15,0,5.6,516,0,1.80E+14,3.26
75,65.073,17.4,1.66,0.68,0.08,2.34,12.53,0.05,0,0,0.018,0.019,0,0,0,0,0,0.15,0,6.56,505,0,1.80E+14,5.54
76,65.073,17.4,1.66,0.68,0.08,2.34,12.53,0.05,0,0,0.018,0.019,0,0,0,0,0,0.15,0,5.58,460,0,1.80E+14,2.78
77,65.073,17.4,1.66,0.68,0.08,2.34,12.53,0.05,0,0,0.018,0.019,0,0,0,0,0,0.15,0,5.28,537,0,1.80E+14,2.89
78,65.073,17.4,1.66,0.68,0.08,2.34,12.53,0.05,0,0,0.018,0.019,0,0,0,0,0,0.15,0,6.4,534,0,1.80E+14,5.74
79,65.073,17.4,1.66,0.68,0.08,2.34,12.53,0.05,0,0,0.018,0.019,0,0,0,0,0,0.15,0,7.32,523,0,1.80E+14,7.98
80,65.073,17.4,1.66,0.68,0.08,2.34,12.53,0.05,0,0,0.018,0.019,0,0,0,0,0,0.15,0,7.32,508,0,1.80E+14,7.2
81,65.073,17.4,1.66,0.68,0.08,2.34,12.53,0.05,0,0,0.018,0.019,0,0,0,0,0,0.15,0,7.03,495,0,1.80E+14,6.96
82,65.073,17.4,1.66,0.68,0.08,2.34,12.53,0.05,0,0,0.018,0.019,0,0,0,0,0,0.15,0,6.15,471,0,1.80E+14,3.8
83,65.1469,16.43,1.77,0.51,0.06,2.51,13.28,0.06,0.026,0.00015,0.022,0.015,0.01,0.02,0.01,0.02,0.02,0.09,0,12.5,668,0,2.00E+15,0.1
84,65.1469,16.43,1.77,0.51,0.06,2.51,13.28,0.06,0.026,0.00015,0.022,0.015,0.01,0.02,0.01,0.02,0.02,0.09,0,12.5,586,0,2.00E+15,4.3
85,65.1469,16.43,1.77,0.51,0.06,2.51,13.28,0.06,0.026,0.00015,0.022,0.015,0.01,0.02,0.01,0.02,0.02,0.09,0,14,683,0,1.59E+15,0.2
86,65.1469,16.43,1.77,0.51,0.06,2.51,13.28,0.06,0.026,0.00015,0.022,0.015,0.01,0.02,0.01,0.02,0.02,0.09,0,14,590,0,1.59E+15,14.5
87,65.1469,16.43,1.77,0.51,0.06,2.51,13.28,0.06,0.026,0.00015,0.022,0.015,0.01,0.02,0.01,0.02,0.02,0.09,0,14,517,0,1.59E+15,7.8
88,65.1469,16.43,1.77,0.51,0.06,2.51,13.28,0.06,0.026,0.00015,0.022,0.015,0.01,0.02,0.01,0.02,0.02,0.09,0,14,447,0,1.59E+15,1.1
89,65.1469,16.43,1.77,0.51,0.06,2.51,13.28,0.06,0.026,0.00015,0.022,0.015,0.01,0.02,0.01,0.02,0.02,0.09,0,12.5,665,0,1.80E+14,2.6
90,65.1469,16.43,1.77,0.51,0.06,2.51,13.28,0.06,0.026,0.00015,0.022,0.015,0.01,0.02,0.01,0.02,0.02,0.09,0,12.5,575,0,1.80E+14,17.6
91,65.1469,16.43,1.77,0.51,0.06,2.51,13.28,0.06,0.026,0.00015,0.022,0.015,0.01,0.02,0.01,0.02,0.02,0.09,0,12.5,520,0,1.80E+14,5.4
92,65.1469,16.43,1.77,0.51,0.06,2.51,13.28,0.06,0.026,0.00015,0.022,0.015,0.01,0.02,0.01,0.02,0.02,0.09,0,12.5,445,0,1.80E+14,6
93,65.1469,16.43,1.77,0.51,0.06,2.51,13.28,0.06,0.026,0.00015,0.022,0.015,0.01,0.02,0.01,0.02,0.02,0.09,0,12.5,668,0,2.00E+15,-0.1
94,65.1469,16.43,1.77,0.51,0.06,2.51,13.28,0.06,0.026,0.00015,0.022,0.015,0.01,0.02,0.01,0.02,0.02,0.09,0,14,683,0,1.59E+15,0.2
95,65.1469,16.43,1.77,0.51,0.06,2.51,13.28,0.06,0.026,0.00015,0.022,0.015,0.01,0.02,0.01,0.02,0.02,0.09,0,14,683,0,1.00E+15,0.5
96,65.1469,16.43,1.77,0.51,0.06,2.51,13.28,0.06,0.026,0.00015,0.022,0.015,0.01,0.02,0.01,0.02,0.02,0.09,0,12.5,665,0,1.80E+14,2.6
97,65.1469,16.43,1.77,0.51,0.06,2.51,13.28,0.06,0.026,0.00015,0.022,0.015,0.01,0.02,0.01,0.02,0.02,0.09,0,7.8,670,0,2.00E+15,-0.4
98,65.1469,16.43,1.77,0.51,0.06,2.51,13.28,0.06,0.026,0.00015,0.022,0.015,0.01,0.02,0.01,0.02,0.02,0.09,0,8.5,685,0,1.59E+15,-0.1
99,65.1469,16.43,1.77,0.51,0.06,2.51,13.28,0.06,0.026,0.00015,0.022,0.015,0.01,0.02,0.01,0.02,0.02,0.09,0,8.5,685,0,1.00E+15,0
100,65.1469,16.43,1.77,0.51,0.06,2.51,13.28,0.06,0.026,0.00015,0.022,0.015,0.01,0.02,0.01,0.02,0.02,0.09,0,7.8,670,0,1.80E+14,0.4
101,65.1469,16.43,1.77,0.51,0.06,2.51,13.28,0.06,0.026,0.00015,0.022,0.015,0.01,0.02,0.01,0.02,0.02,0.09,0,12.5,586,0,2.00E+15,4.3
102,65.1469,16.43,1.77,0.51,0.06,2.51,13.28,0.06,0.026,0.00015,0.022,0.015,0.01,0.02,0.01,0.02,0.02,0.09,0,14,577,0,1.59E+15,14.5
103,65.1469,16.43,1.77,0.51,0.06,2.51,13.28,0.06,0.026,0.00015,0.022,0.015,0.01,0.02,0.01,0.02,0.02,0.09,0,14,566,0,1.00E+15,19.7
104,65.1469,16.43,1.77,0.51,0.06,2.51,13.28,0.06,0.026,0.00015,0.022,0.015,0.01,0.02,0.01,0.02,0.02,0.09,0,12.5,560,0,1.80E+14,17.6
105,65.1469,16.43,1.77,0.51,0.06,2.51,13.28,0.06,0.026,0.00015,0.022,0.015,0.01,0.02,0.01,0.02,0.02,0.09,0,7.8,590,0,2.00E+15,0.5
106,65.1469,16.43,1.77,0.51,0.06,2.51,13.28,0.06,0.026,0.00015,0.022,0.015,0.01,0.02,0.01,0.02,0.02,0.09,0,8.5,605,0,1.59E+15,1.7
107,65.1469,16.43,1.77,0.51,0.06,2.51,13.28,0.06,0.026,0.00015,0.022,0.015,0.01,0.02,0.01,0.02,0.02,0.09,0,8.5,605,0,1.00E+15,3.1
108,65.1469,16.43,1.77,0.51,0.06,2.51,13.28,0.06,0.026,0.00015,0.022,0.015,0.01,0.02,0.01,0.02,0.02,0.09,0,7.8,590,0,1.80E+14,4
109,65.1469,16.43,1.77,0.51,0.06,2.51,13.28,0.06,0.026,0.00015,0.022,0.015,0.01,0.02,0.01,0.02,0.02,0.09,0,12.5,520,0,2.00E+15,3.5
110,65.1469,16.43,1.77,0.51,0.06,2.51,13.28,0.06,0.026,0.00015,0.022,0.015,0.01,0.02,0.01,0.02,0.02,0.09,0,14,517,0,2.00E+15,7.8
111,65.1469,16.43,1.77,0.51,0.06,2.51,13.28,0.06,0.026,0.00015,0.022,0.015,0.01,0.02,0.01,0.02,0.02,0.09,0,14,519,0,1.00E+15,7.1
112,65.1469,16.43,1.77,0.51,0.06,2.51,13.28,0.06,0.026,0.00015,0.022,0.015,0.01,0.02,0.01,0.02,0.02,0.09,0,12.5,516,0,1.80E+14,5.4
113,65.1469,16.43,1.77,0.51,0.06,2.51,13.28,0.06,0.026,0.00015,0.022,0.015,0.01,0.02,0.01,0.02,0.02,0.09,0,7.8,525,0,2.00E+15,0.2
114,65.1469,16.43,1.77,0.51,0.06,2.51,13.28,0.06,0.026,0.00015,0.022,0.015,0.01,0.02,0.01,0.02,0.02,0.09,0,8.5,530,0,1.59E+15,0.5
115,65.1469,16.43,1.77,0.51,0.06,2.51,13.28,0.06,0.026,0.00015,0.022,0.015,0.01,0.02,0.01,0.02,0.02,0.09,0,8.5,530,0,1.00E+15,0.2
116,65.1469,16.43,1.77,0.51,0.06,2.51,13.28,0.06,0.026,0.00015,0.022,0.015,0.01,0.02,0.01,0.02,0.02,0.09,0,7.8,525,0,1.80E+14,0.8
117,65.1469,16.43,1.77,0.51,0.06,2.51,13.28,0.06,0.026,0.00015,0.022,0.015,0.01,0.02,0.01,0.02,0.02,0.09,0,12.5,449,0,2.00E+15,1
118,65.1469,16.43,1.77,0.51,0.06,2.51,13.28,0.06,0.026,0.00015,0.022,0.015,0.01,0.02,0.01,0.02,0.02,0.09,0,14,449,0,1.59E+15,1.1
119,65.1469,16.43,1.77,0.51,0.06,2.51,13.28,0.06,0.026,0.00015,0.022,0.015,0.01,0.02,0.01,0.02,0.02,0.09,0,14,447,0,1.00E+15,2.5
120,65.1469,16.43,1.77,0.51,0.06,2.51,13.28,0.06,0.026,0.00015,0.022,0.015,0.01,0.02,0.01,0.02,0.02,0.09,0,12.5,445,0,1.80E+14,6
121,65.1469,16.43,1.77,0.51,0.06,2.51,13.28,0.06,0.026,0.00015,0.022,0.015,0.01,0.02,0.01,0.02,0.02,0.09,0,7.8,450,0,2.00E+15,0
122,65.1469,16.43,1.77,0.51,0.06,2.51,13.28,0.06,0.026,0.00015,0.022,0.015,0.01,0.02,0.01,0.02,0.02,0.09,0,8.5,450,0,1.59E+15,-0.5
123,65.1469,16.43,1.77,0.51,0.06,2.51,13.28,0.06,0.026,0.00015,0.022,0.015,0.01,0.02,0.01,0.02,0.02,0.09,0,8.5,450,0,1.00E+15,-0.5
124,65.1469,16.43,1.77,0.51,0.06,2.51,13.28,0.06,0.026,0.00015,0.022,0.015,0.01,0.02,0.01,0.02,0.02,0.09,0,7.8,450,0,1.80E+14,1.4
125,67.1319,16.95,0.92,0.4,0.11,2.35,12.01,0.003,0.007,0.0011,0.009,0.008,0,0,0,0,0,0.1,2.59,7.17,510,0,1.59E+15,3.05
126,67.1319,16.95,0.92,0.4,0.11,2.35,12.01,0.003,0.007,0.0011,0.009,0.008,0,0,0,0,0,0.1,3.86,8.44,620,0,1.80E+14,6.43
127,67.1319,16.95,0.92,0.4,0.11,2.35,12.01,0.003,0.007,0.0011,0.009,0.008,0,0,0,0,0,0.1,3.86,8.44,620,0,1.59E+15,2.05
128,67.1319,16.95,0.92,0.4,0.11,2.35,12.01,0.003,0.007,0.0011,0.009,0.008,0,0,0,0,0,0.1,3.86,8.44,620,0,1.20E+15,2.97
129,67.1319,16.95,0.92,0.4,0.11,2.35,12.01,0.003,0.007,0.0011,0.009,0.008,0,0,0,0,0,0.1,2.63,7.17,400,0,1.80E+14,7.39
130,66.8349,17.06,0.96,0.38,0.11,2.32,12.08,0.127,0.007,0.0011,0.012,0.008,0,0,0,0,0,0.1,2.63,7.17,510,0,1.59E+15,2.53
131,66.8349,17.06,0.96,0.38,0.11,2.32,12.08,0.127,0.007,0.0011,0.012,0.008,0,0,0,0,0,0.1,3.77,8.44,620,0,1.80E+14,14.68
132,66.8349,17.06,0.96,0.38,0.11,2.32,12.08,0.127,0.007,0.0011,0.012,0.008,0,0,0,0,0,0.1,3.77,8.44,620,0,1.59E+15,11.49
133,66.8349,17.06,0.96,0.38,0.11,2.32,12.08,0.127,0.007,0.0011,0.012,0.008,0,0,0,0,0,0.1,3.77,8.44,620,0,1.50E+14,18.3
134,66.8349,17.06,0.96,0.38,0.11,2.32,12.08,0.127,0.007,0.0011,0.012,0.008,0,0,0,0,0,0.1,3.77,8.44,620,0,1.20E+15,8.67
135,66.9657,16.99,0.94,0.39,0.12,2.33,12.05,0.047,0.05,0.0003,0.01,0.007,0,0,0,0,0,0.1,3.77,8.44,620,0,1.50E+14,11.6
136,66.9657,16.99,0.94,0.39,0.12,2.33,12.05,0.047,0.05,0.0003,0.01,0.007,0,0,0,0,0,0.1,3.77,8.44,620,0,1.20E+15,4.22
137,66.9657,16.99,0.94,0.39,0.12,2.33,12.05,0.047,0.05,0.0003,0.01,0.007,0,0,0,0,0,0.1,2.63,7.17,510,0,1.80E+14,2.92
138,66.9657,16.99,0.94,0.39,0.12,2.33,12.05,0.047,0.05,0.0003,0.01,0.007,0,0,0,0,0,0.1,3.77,8.44,620,0,1.80E+14,13.69
139,66.9657,16.99,0.94,0.39,0.12,2.33,12.05,0.047,0.05,0.0003,0.01,0.007,0,0,0,0,0,0.1,3.77,8.44,620,0,1.59E+15,4.84
140,66.9657,16.99,0.94,0.39,0.12,2.33,12.05,0.047,0.05,0.0003,0.01,0.007,0,0,0,0,0,0.1,2.63,7.17,400,0,1.80E+14,3.22
141,66.9657,16.99,0.94,0.39,0.12,2.33,12.05,0.047,0.05,0.0003,0.01,0.007,0,0,0,0,0,0.1,0,8.44,620,0,1.80E+14,6.52
142,66.9657,16.99,0.94,0.39,0.12,2.33,12.05,0.047,0.05,0.0003,0.01,0.007,0,0,0,0,0,0.1,0,8.44,620,0,1.59E+15,3.45
143,66.6912,17,0.97,0.43,0.11,2.34,12.1,0.128,0.111,0.0008,0.011,0.008,0,0,0,0,0,0.1,3.84,8.44,620,0,1.80E+14,16.9
144,66.6912,17,0.97,0.43,0.11,2.34,12.1,0.128,0.111,0.0008,0.011,0.008,0,0,0,0,0,0.1,3.84,8.44,620,0,1.59E+15,3
145,66.6912,17,0.97,0.43,0.11,2.34,12.1,0.128,0.111,0.0008,0.011,0.008,0,0,0,0,0,0.1,3.84,8.44,620,0,1.50E+14,8.82
146,66.6912,17,0.97,0.43,0.11,2.34,12.1,0.128,0.111,0.0008,0.011,0.008,0,0,0,0,0,0.1,3.84,8.44,620,0,1.20E+15,3.95
147,66.6898,16.98,1.12,0.41,0.11,2.31,12.12,0.012,0.13,0.0012,0.01,0.007,0,0,0,0,0,0.1,3.84,8.44,620,0,1.80E+14,7.71
148,66.6898,16.98,1.12,0.41,0.11,2.31,12.12,0.012,0.13,0.0012,0.01,0.007,0,0,0,0,0,0.1,3.84,8.44,620,0,1.59E+15,1.79
149,66.6898,16.98,1.12,0.41,0.11,2.31,12.12,0.012,0.13,0.0012,0.01,0.007,0,0,0,0,0,0.1,3.84,8.44,620,0,1.50E+14,9.63
150,66.6898,16.98,1.12,0.41,0.11,2.31,12.12,0.012,0.13,0.0012,0.01,0.007,0,0,0,0,0,0.1,3.84,8.44,620,0,1.20E+15,2.37
151,66.6898,16.98,1.12,0.41,0.11,2.31,12.12,0.012,0.13,0.0012,0.01,0.007,0,0,0,0,0,0.1,2.67,7.17,400,0,1.80E+14,5.66
152,67.5429,16.88,0.95,0.01,0.11,2.31,11.98,0.046,0.052,0.0011,0.01,0.008,0,0,0,0,0,0.1,1.97,7.17,510,0,1.80E+14,17.24
153,67.5429,16.88,0.95,0.01,0.11,2.31,11.98,0.046,0.052,0.0011,0.01,0.008,0,0,0,0,0,0.1,0,8.44,620,0,1.80E+14,7.37
154,67.5429,16.88,0.95,0.01,0.11,2.31,11.98,0.046,0.052,0.0011,0.01,0.008,0,0,0,0,0,0.1,0,8.44,620,0,1.59E+15,3.59
155,67.5429,16.88,0.95,0.01,0.11,2.31,11.98,0.046,0.052,0.0011,0.01,0.008,0,0,0,0,0,0.1,1.97,7.17,400,0,1.59E+15,3.84
156,67.5429,16.88,0.95,0.01,0.11,2.31,11.98,0.046,0.052,0.0011,0.01,0.008,0,0,0,0,0,0.1,1.85,7.17,400,0,1.59E+15,0.42
157,67.5429,16.88,0.95,0.01,0.11,2.31,11.98,0.046,0.052,0.0011,0.01,0.008,0,0,0,0,0,0.1,1.85,7.17,510,0,1.59E+15,4.41
158,67.5429,16.88,0.95,0.01,0.11,2.31,11.98,0.046,0.052,0.0011,0.01,0.008,0,0,0,0,0,0.1,3.53,8.44,620,0,1.80E+14,13.27
159,67.5429,16.88,0.95,0.01,0.11,2.31,11.98,0.046,0.052,0.0011,0.01,0.008,0,0,0,0,0,0.1,3.53,8.44,620,0,1.80E+14,13.75
160,66.7829,17,0.94,0.48,0.11,2.34,12.12,0.045,0.054,0.0011,0.009,0.008,0,0,0,0,0,0.11,1.97,7.17,510,0,1.80E+14,0.93
161,66.7829,17,0.94,0.48,0.11,2.34,12.12,0.045,0.054,0.0011,0.009,0.008,0,0,0,0,0,0.11,3.53,8.44,620,0,1.80E+14,4.02
162,66.7829,17,0.94,0.48,0.11,2.34,12.12,0.045,0.054,0.0011,0.009,0.008,0,0,0,0,0,0.11,1.97,7.17,400,0,1.80E+14,2.24
163,66.7829,17,0.94,0.48,0.11,2.34,12.12,0.045,0.054,0.0011,0.009,0.008,0,0,0,0,0,0.11,1.85,7.17,510,0,1.59E+15,1.49
164,66.7829,17,0.94,0.48,0.11,2.34,12.12,0.045,0.054,0.0011,0.009,0.008,0,0,0,0,0,0.11,1.85,7.17,400,0,1.59E+15,0.44
165,66.1873,17.06,0.94,0.95,0.11,2.35,12.19,0.045,0.049,0.0007,0.011,0.007,0,0,0,0,0,0.1,1.97,7.17,510,0,1.80E+14,5.82
166,66.1873,17.06,0.94,0.95,0.11,2.35,12.19,0.045,0.049,0.0007,0.011,0.007,0,0,0,0,0,0.1,3.53,8.44,620,0,1.80E+14,8.78
167,66.1873,17.06,0.94,0.95,0.11,2.35,12.19,0.045,0.049,0.0007,0.011,0.007,0,0,0,0,0,0.1,1.97,7.17,400,0,1.80E+14,1.47
168,66.1873,17.06,0.94,0.95,0.11,2.35,12.19,0.045,0.049,0.0007,0.011,0.007,0,0,0,0,0,0.1,1.85,7.17,510,0,1.59E+15,2.1
169,66.1873,17.06,0.94,0.95,0.11,2.35,12.19,0.045,0.049,0.0007,0.011,0.007,0,0,0,0,0,0.1,1.85,7.17,400,0,1.59E+15,0.01
170,65.5233,17.07,0.93,1.47,0.11,2.38,12.3,0.044,0.054,0.0007,0.01,0.008,0,0,0,0,0,0.1,1.97,7.17,510,0,1.80E+14,9.47
171,65.5233,17.07,0.93,1.47,0.11,2.38,12.3,0.044,0.054,0.0007,0.01,0.008,0,0,0,0,0,0.1,1.97,7.17,400,0,1.80E+14,0.37
172,65.5233,17.07,0.93,1.47,0.11,2.38,12.3,0.044,0.054,0.0007,0.01,0.008,0,0,0,0,0,0.1,3.53,8.44,620,0,1.80E+14,15.45
173,65.5233,17.07,0.93,1.47,0.11,2.38,12.3,0.044,0.054,0.0007,0.01,0.008,0,0,0,0,0,0.1,1.85,7.17,510,0,1.59E+15,4.59
174,65.5233,17.07,0.93,1.47,0.11,2.38,12.3,0.044,0.054,0.0007,0.01,0.008,0,0,0,0,0,0.1,1.85,7.17,400,0,1.59E+15,0.17
175,64.837,17.13,0.94,1.96,0.11,2.41,12.39,0.045,0.05,0.001,0.01,0.007,0,0,0,0,0,0.11,1.97,7.17,510,0,1.80E+14,8.51
176,64.837,17.13,0.94,1.96,0.11,2.41,12.39,0.045,0.05,0.001,0.01,0.007,0,0,0,0,0,0.11,0,8.44,620,0,1.59E+15,3.42
177,64.837,17.13,0.94,1.96,0.11,2.41,12.39,0.045,0.05,0.001,0.01,0.007,0,0,0,0,0,0.11,1.85,7.17,400,0,1.59E+15,0.25
178,64.837,17.13,0.94,1.96,0.11,2.41,12.39,0.045,0.05,0.001,0.01,0.007,0,0,0,0,0,0.11,0,8.44,620,0,1.80E+14,7.37
179,64.837,17.13,0.94,1.96,0.11,2.41,12.39,0.045,0.05,0.001,0.01,0.007,0,0,0,0,0,0.11,3.53,8.44,620,0,1.80E+14,10.48
180,64.837,17.13,0.94,1.96,0.11,2.41,12.39,0.045,0.05,0.001,0.01,0.007,0,0,0,0,0,0.11,1.85,7.17,510,0,1.59E+15,6.78
181,69.0789,16.89,0.99,0.4,0.11,0.01,12.31,0.044,0.049,0.0011,0.01,0.007,0,0,0,0,0,0.1,3.07,8.44,620,0,1.80E+14,4.76
182,69.0789,16.89,0.99,0.4,0.11,0.01,12.31,0.044,0.049,0.0011,0.01,0.007,0,0,0,0,0,0.1,1.53,7.17,400,0,1.80E+14,4.56
183,69.0789,16.89,0.99,0.4,0.11,0.01,12.31,0.044,0.049,0.0011,0.01,0.007,0,0,0,0,0,0.1,3.54,8.44,620,0,1.80E+14,3.13
184,69.0789,16.89,0.99,0.4,0.11,0.01,12.31,0.044,0.049,0.0011,0.01,0.007,0,0,0,0,0,0.1,0,8.44,620,0,1.59E+15,2.71
185,69.0789,16.89,0.99,0.4,0.11,0.01,12.31,0.044,0.049,0.0011,0.01,0.007,0,0,0,0,0,0.1,1.66,7.17,400,0,1.59E+15,1.53
186,69.3129,16.86,0.98,0.38,0.11,0.11,12.04,0.041,0.048,0.0011,0.01,0.007,0,0,0,0,0,0.1,1.53,7.17,400,0,1.80E+14,4.49
187,69.3129,16.86,0.98,0.38,0.11,0.11,12.04,0.041,0.048,0.0011,0.01,0.007,0,0,0,0,0,0.1,1.66,7.17,400,0,1.59E+15,2.15
188,68.3968,16.9,0.99,0.4,0.11,1,11.99,0.045,0.049,0.0012,0.01,0.008,0,0,0,0,0,0.1,1.53,7.17,400,0,1.80E+14,2.07
189,66.2838,16.96,0.92,0.38,0.11,3.03,12.09,0.047,0.049,0.0012,0.011,0.008,0,0,0,0,0,0.11,1.53,7.17,400,0,1.80E+14,1.84
190,66.2838,16.96,0.92,0.38,0.11,3.03,12.09,0.047,0.049,0.0012,0.011,0.008,0,0,0,0,0,0.11,1.66,7.17,400,0,1.59E+15,0.18
191,64.144,17.09,0.87,0.4,0.11,4.93,12.24,0.045,0.051,0.001,0.011,0.008,0,0,0,0,0,0.1,3.07,8.44,620,0,1.80E+14,13.52
192,64.144,17.09,0.87,0.4,0.11,4.93,12.24,0.045,0.051,0.001,0.011,0.008,0,0,0,0,0,0.1,1.53,7.17,400,0,1.80E+14,2.65
193,64.144,17.09,0.87,0.4,0.11,4.93,12.24,0.045,0.051,0.001,0.011,0.008,0,0,0,0,0,0.1,0,8.44,620,0,1.59E+15,2.71
194,67.1319,16.95,0.92,0.4,0.11,2.35,12.01,0.003,0.007,0.0011,0.009,0.008,0,0,0,0,0,0.1,0,2.59,412,0,1.80E+14,0.58
195,66.9657,16.99,0.94,0.39,0.12,2.33,12.05,0.047,0.05,0.0003,0.01,0.007,0,0,0,0,0,0.1,0,2.63,400,0,1.80E+14,0.32
196,66.6898,16.98,1.12,0.41,0.11,2.31,12.12,0.012,0.13,0.0012,0.01,0.007,0,0,0,0,0,0.1,0,2.67,400,0,1.80E+14,0.52
197,66.6912,17,0.97,0.43,0.11,2.34,12.1,0.128,0.111,0.0008,0.011,0.008,0,0,0,0,0,0.1,0,2.67,415,0,1.80E+14,0.23
198,66.836,17.06,0.96,0.38,0.11,2.32,12.08,0.127,0.006,0.001,0.012,0.008,0,0,0,0,0,0.1,0,2.63,410,0,1.80E+14,0.24
199,66.836,17.06,0.96,0.38,0.11,2.32,12.08,0.127,0.006,0.001,0.012,0.008,0,0,0,0,0,0.1,0,3.77,625,0,1.80E+14,-0.089
200,66.836,17.06,0.96,0.38,0.11,2.32,12.08,0.127,0.006,0.001,0.012,0.008,0,0,0,0,0,0.1,0,3.48,625,0,1.80E+14,-0.064
201,66.6912,17,0.97,0.43,0.11,2.34,12.1,0.128,0.111,0.0008,0.011,0.008,0,0,0,0,0,0.1,0,3.84,625,0,1.80E+14,-0.037
202,66.6912,17,0.97,0.43,0.11,2.34,12.1,0.128,0.111,0.0008,0.011,0.008,0,0,0,0,0,0.1,0,3.54,612,0,1.80E+14,-0.02
203,66.836,17.06,0.96,0.38,0.11,2.32,12.08,0.127,0.006,0.001,0.012,0.008,0,0,0,0,0,0.1,0,4,750,0,1.80E+14,-0.11
204,66.6912,17,0.97,0.43,0.11,2.34,12.1,0.128,0.111,0.0008,0.011,0.008,0,0,0,0,0,0.1,0,4.07,760,0,1.80E+14,-0.08
205,66.836,17.06,0.96,0.38,0.11,2.32,12.08,0.127,0.006,0.001,0.012,0.008,0,0,0,0,0,0.1,0,2.63,515,0,1.80E+14,0.015
206,66.6912,17,0.97,0.43,0.11,2.34,12.1,0.128,0.111,0.0008,0.011,0.008,0,0,0,0,0,0.1,0,2.67,530,0,1.80E+14,0.044
207,67.1319,16.95,0.92,0.4,0.11,2.35,12.01,0.003,0.007,0.0011,0.009,0.008,0,0,0,0,0,0.1,0,2.59,510,0,1.80E+14,0.49
208,66.6898,16.98,1.12,0.41,0.11,2.31,12.12,0.012,0.13,0.0012,0.01,0.007,0,0,0,0,0,0.1,0,2.67,510,0,1.80E+14,0.11
209,66.9657,16.99,0.94,0.39,0.12,2.33,12.05,0.047,0.05,0.0003,0.01,0.007,0,0,0,0,0,0.1,0,2.63,510,0,1.80E+14,0.044
210,66.9657,16.99,0.94,0.39,0.12,2.33,12.05,0.047,0.05,0.0003,0.01,0.007,0,0,0,0,0,0.1,0,3.47,600,0,1.80E+14,-0.05
211,67.1319,16.95,0.92,0.4,0.11,2.35,12.01,0.003,0.007,0.0011,0.009,0.008,0,0,0,0,0,0.1,0,3.53,600,0,1.80E+14,0.097
212,66.9657,16.99,0.94,0.39,0.12,2.33,12.05,0.047,0.05,0.0003,0.01,0.007,0,0,0,0,0,0.1,0,4,750,0,1.80E+14,-0.081
213,66.9657,16.99,0.94,0.39,0.12,2.33,12.05,0.047,0.05,0.0003,0.01,0.007,0,0,0,0,0,0.1,0,3.77,750,0,1.80E+14,-0.066
214,67.1319,16.95,0.92,0.4,0.11,2.35,12.01,0.003,0.007,0.0011,0.009,0.008,0,0,0,0,0,0.1,0,3.86,630,0,1.80E+14,-0.02
215,66.6898,16.98,1.12,0.41,0.11,2.31,12.12,0.012,0.13,0.0012,0.01,0.007,0,0,0,0,0,0.1,0,3.84,630,0,1.80E+14,-0.021
216,66.6898,16.98,1.12,0.41,0.11,2.31,12.12,0.012,0.13,0.0012,0.01,0.007,0,0,0,0,0,0.1,0,4.07,760,0,1.80E+14,-0.058
217,66.6898,16.98,1.12,0.41,0.11,2.31,12.12,0.012,0.13,0.0012,0.01,0.007,0,0,0,0,0,0.1,0,3.54,600,0,1.80E+14,0.044
218,67.1319,16.95,0.92,0.4,0.11,2.35,12.01,0.003,0.007,0.0011,0.009,0.008,0,0,0,0,0,0.1,0,4.11,760,0,1.80E+14,-0.053
219,67.1625,16.89,0.92,0.35,0.12,2.36,11.99,0.048,0.054,0.0005,0.001,0.004,0,0,0,0,0,0.1,0,2.31,385,0,1.80E+14,0.31
220,67.1625,16.89,0.92,0.35,0.12,2.36,11.99,0.048,0.054,0.0005,0.001,0.004,0,0,0,0,0,0.1,0,2.31,480,0,1.80E+14,0.22
221,67.1425,16.89,0.92,0.35,0.12,2.36,11.99,0.048,0.054,0.0005,0.001,0.004,0,0,0,0,0,0.12,0,2.2,387,0,1.80E+14,0.31
222,67.1425,16.89,0.92,0.35,0.12,2.36,11.99,0.048,0.054,0.0005,0.001,0.004,0,0,0,0,0,0.12,0,2.2,475,0,1.80E+14,0.25
223,67.1425,16.89,0.92,0.35,0.12,2.36,11.99,0.048,0.054,0.0005,0.001,0.004,0,0,0,0,0,0.12,0,4.24,760,0,1.80E+14,-0.029
224,66.8835,17.01,0.93,0.36,0.11,2.33,12.12,0.046,0.057,0.0005,0.039,0.004,0,0,0,0,0,0.11,0,2.27,400,0,1.80E+14,0.037
225,66.8835,17.01,0.93,0.36,0.11,2.33,12.12,0.046,0.057,0.0005,0.039,0.004,0,0,0,0,0,0.11,0,2.27,480,0,1.80E+14,0.046
226,67.5429,16.88,0.95,0.01,0.11,2.31,11.98,0.046,0.052,0.0011,0.01,0.008,0,0,0,0,0,0.1,0,1.97,400,0,1.80E+14,0.19
227,66.7829,17,0.94,0.48,0.11,2.34,12.12,0.045,0.054,0.0011,0.009,0.008,0,0,0,0,0,0.11,0,1.97,400,0,1.80E+14,0.054
228,66.1873,17.06,0.94,0.95,0.11,2.35,12.19,0.045,0.049,0.0007,0.011,0.007,0,0,0,0,0,0.1,0,1.97,400,0,1.80E+14,-0.094
229,65.5233,17.07,0.93,1.47,0.11,2.38,12.3,0.044,0.054,0.0007,0.01,0.008,0,0,0,0,0,0.1,0,1.97,400,0,1.80E+14,-0.15
230,64.837,17.13,0.94,1.96,0.11,2.41,12.39,0.045,0.05,0.001,0.01,0.007,0,0,0,0,0,0.11,0,1.97,400,0,1.80E+14,-0.15
231,67.5429,16.88,0.95,0.01,0.11,2.31,11.98,0.046,0.052,0.0011,0.01,0.008,0,0,0,0,0,0.1,0,3.53,575,0,1.80E+14,1.19
232,66.7829,17,0.94,0.48,0.11,2.34,12.12,0.045,0.054,0.0011,0.009,0.008,0,0,0,0,0,0.11,0,3.53,575,0,1.80E+14,0.061
233,66.1873,17.06,0.94,0.95,0.11,2.35,12.19,0.045,0.049,0.0007,0.011,0.007,0,0,0,0,0,0.1,0,3.53,575,0,1.80E+14,0.09
234,65.5233,17.07,0.93,1.47,0.11,2.38,12.3,0.044,0.054,0.0007,0.01,0.008,0,0,0,0,0,0.1,0,3.53,575,0,1.80E+14,0.19
235,64.837,17.13,0.94,1.96,0.11,2.41,12.39,0.045,0.05,0.001,0.01,0.007,0,0,0,0,0,0.11,0,3.53,575,0,1.80E+14,0.18
236,67.5429,16.88,0.95,0.01,0.11,2.31,11.98,0.046,0.052,0.0011,0.01,0.008,0,0,0,0,0,0.1,0,1.97,465,0,1.80E+14,0.48
237,66.7829,17,0.94,0.48,0.11,2.34,12.12,0.045,0.054,0.0011,0.009,0.008,0,0,0,0,0,0.11,0,1.97,465,0,1.80E+14,0.077
238,66.1873,17.06,0.94,0.95,0.11,2.35,12.19,0.045,0.049,0.0007,0.011,0.007,0,0,0,0,0,0.1,0,1.97,465,0,1.80E+14,-0.0001
239,65.5233,17.07,0.93,1.47,0.11,2.38,12.3,0.044,0.054,0.0007,0.01,0.008,0,0,0,0,0,0.1,0,1.97,465,0,1.80E+14,-0.035
240,64.837,17.13,0.94,1.96,0.11,2.41,12.39,0.045,0.05,0.001,0.01,0.007,0,0,0,0,0,0.11,0,1.97,465,0,1.80E+14,-0.03
241,67.5429,16.88,0.95,0.01,0.11,2.31,11.98,0.046,0.052,0.0011,0.01,0.008,0,0,0,0,0,0.1,0,4.19,755,0,1.80E+14,0.095
242,66.7829,17,0.94,0.48,0.11,2.34,12.12,0.045,0.054,0.0011,0.009,0.008,0,0,0,0,0,0.11,0,4.19,755,0,1.80E+14,-0.11
243,66.1873,17.06,0.94,0.95,0.11,2.35,12.19,0.045,0.049,0.0007,0.011,0.007,0,0,0,0,0,0.1,0,4.19,755,0,1.80E+14,-0.096
244,65.5233,17.07,0.93,1.47,0.11,2.38,12.3,0.044,0.054,0.0007,0.01,0.008,0,0,0,0,0,0.1,0,4.19,755,0,1.80E+14,-0.12
245,64.837,17.13,0.94,1.96,0.11,2.41,12.39,0.045,0.05,0.001,0.01,0.007,0,0,0,0,0,0.11,0,4.19,755,0,1.80E+14,-0.11
246,67.5429,16.88,0.95,0.01,0.11,2.31,11.98,0.046,0.052,0.0011,0.01,0.008,0,0,0,0,0,0.1,0,3.53,630,0,1.80E+14,-0.068
247,69.0789,16.89,0.99,0.4,0.11,0.01,12.31,0.044,0.049,0.0011,0.01,0.007,0,0,0,0,0,0.1,0,1.53,395,0,1.80E+14,0.28
248,69.3129,16.86,0.98,0.38,0.11,0.11,12.04,0.041,0.048,0.0011,0.01,0.007,0,0,0,0,0,0.1,0,1.53,395,0,1.80E+14,0.28
249,68.3968,16.9,0.99,0.4,0.11,1,11.99,0.045,0.049,0.0012,0.01,0.008,0,0,0,0,0,0.1,0,1.53,395,0,1.80E+14,0.12
250,66.2838,16.96,0.92,0.38,0.11,3.03,12.09,0.047,0.049,0.0012,0.011,0.008,0,0,0,0,0,0.11,0,1.53,395,0,1.80E+14,0.034
251,64.144,17.09,0.87,0.4,0.11,4.93,12.24,0.045,0.051,0.001,0.011,0.008,0,0,0,0,0,0.1,0,1.53,395,0,1.80E+14,0.018
252,69.0789,16.89,0.99,0.4,0.11,0.01,12.31,0.044,0.049,0.0011,0.01,0.007,0,0,0,0,0,0.1,0,3.07,447,0,1.80E+14,1.2
253,64.144,17.09,0.87,0.4,0.11,4.93,12.24,0.045,0.051,0.001,0.011,0.008,0,0,0,0,0,0.1,0,3.07,447,0,1.80E+14,0.49
254,69.0789,16.89,0.99,0.4,0.11,0.01,12.31,0.044,0.049,0.0011,0.01,0.007,0,0,0,0,0,0.1,0,1.53,465,0,1.80E+14,0.01
255,69.3129,16.86,0.98,0.38,0.11,0.11,12.04,0.041,0.048,0.0011,0.01,0.007,0,0,0,0,0,0.1,0,1.53,465,0,1.80E+14,0.101
256,68.3968,16.9,0.99,0.4,0.11,1,11.99,0.045,0.049,0.0012,0.01,0.008,0,0,0,0,0,0.1,0,1.53,465,0,1.80E+14,0.02
257,66.2838,16.96,0.92,0.38,0.11,3.03,12.09,0.047,0.049,0.0012,0.011,0.008,0,0,0,0,0,0.11,0,1.53,465,0,1.80E+14,0.038
258,64.144,17.09,0.87,0.4,0.11,4.93,12.24,0.045,0.051,0.001,0.011,0.008,0,0,0,0,0,0.1,0,1.53,465,0,1.80E+14,0.048
259,69.0789,16.89,0.99,0.4,0.11,0.01,12.31,0.044,0.049,0.0011,0.01,0.007,0,0,0,0,0,0.1,0,4.11,750,0,1.80E+14,-0.038
260,69.3129,16.86,0.98,0.38,0.11,0.11,12.04,0.041,0.048,0.0011,0.01,0.007,0,0,0,0,0,0.1,0,4.11,750,0,1.80E+14,-0.049
261,68.3968,16.9,0.99,0.4,0.11,1,11.99,0.045,0.049,0.0012,0.01,0.008,0,0,0,0,0,0.1,0,4.11,750,0,1.80E+14,-0.068
262,66.2838,16.96,0.92,0.38,0.11,3.03,12.09,0.047,0.049,0.0012,0.011,0.008,0,0,0,0,0,0.11,0,4.11,750,0,1.80E+14,-0.08
263,69.0789,16.89,0.99,0.4,0.11,0.01,12.31,0.044,0.049,0.0011,0.01,0.007,0,0,0,0,0,0.1,0,3.54,625,0,1.80E+14,-0.015
264,64.144,17.09,0.87,0.4,0.11,4.93,12.24,0.045,0.051,0.001,0.011,0.008,0,0,0,0,0,0.1,0,3.54,625,0,1.80E+14,1.02
265,66.8173,17.05,0.96,0.39,0.11,2.32,12.14,0.047,0.052,0.0057,0.004,0.004,0,0,0,0,0,0.1,0,2.2,465,0,1.80E+14,0.18
266,66.8173,17.05,0.96,0.39,0.11,2.32,12.14,0.047,0.052,0.0057,0.004,0.004,0,0,0,0,0,0.1,0,4.24,780,0,1.80E+14,-0.082
267,66.8173,17.05,0.96,0.39,0.11,2.32,12.14,0.047,0.052,0.0057,0.004,0.004,0,0,0,0,0,0.1,0,2.2,487,0,1.80E+14,0.006
268,67.7179,16.92,0.01,0.43,0.11,2.45,12.15,0.045,0.047,0.0011,0.011,0.008,0,0,0,0,0,0.1,0,1.85,393,0,1.80E+14,0.43
269,66.9748,17,0.92,0.38,0.11,2.33,12.07,0.046,0.052,0.0012,0.009,0.007,0,0,0,0,0,0.1,0,1.85,393,0,1.80E+14,0.17
270,65.9594,17.17,2.04,0.38,0.11,2.21,11.91,0.047,0.054,0.0016,0.01,0.008,0,0,0,0,0,0.1,0,1.85,393,0,1.80E+14,0.13
271,64.1028,17.03,3.89,0.37,0.11,2.3,11.98,0.044,0.056,0.0012,0.009,0.007,0,0,0,0,0,0.1,0,1.85,393,0,1.80E+14,0.18
272,67.7179,16.92,0.01,0.43,0.11,2.45,12.15,0.045,0.047,0.0011,0.011,0.008,0,0,0,0,0,0.1,0,3.12,402,0,1.80E+14,1.07
273,64.1028,17.03,3.89,0.37,0.11,2.3,11.98,0.044,0.056,0.0012,0.009,0.007,0,0,0,0,0,0.1,0,3.12,402,0,1.80E+14,0.39
274,67.7179,16.92,0.01,0.43,0.11,2.45,12.15,0.045,0.047,0.0011,0.011,0.008,0,0,0,0,0,0.1,0,3.86,639,0,1.80E+14,-0.069
275,66.9748,17,0.92,0.38,0.11,2.33,12.07,0.046,0.052,0.0012,0.009,0.007,0,0,0,0,0,0.1,0,3.86,639,0,1.80E+14,-0.059
276,65.9594,17.17,2.04,0.38,0.11,2.21,11.91,0.047,0.054,0.0016,0.01,0.008,0,0,0,0,0,0.1,0,3.86,639,0,1.80E+14,-0.08
277,64.1028,17.03,3.89,0.37,0.11,2.3,11.98,0.044,0.056,0.0012,0.009,0.007,0,0,0,0,0,0.1,0,3.86,639,0,1.80E+14,-0.049
278,67.7179,16.92,0.01,0.43,0.11,2.45,12.15,0.045,0.047,0.0011,0.011,0.008,0,0,0,0,0,0.1,0,1.85,450,0,1.80E+14,0.137
279,66.9748,17,0.92,0.38,0.11,2.33,12.07,0.046,0.052,0.0012,0.009,0.007,0,0,0,0,0,0.1,0,1.85,450,0,1.80E+14,0.049
280,65.9594,17.17,2.04,0.38,0.11,2.21,11.91,0.047,0.054,0.0016,0.01,0.008,0,0,0,0,0,0.1,0,1.85,450,0,1.80E+14,-0.0013
281,64.1028,17.03,3.89,0.37,0.11,2.3,11.98,0.044,0.056,0.0012,0.009,0.007,0,0,0,0,0,0.1,0,1.85,450,0,1.80E+14,0.053
282,67.7179,16.92,0.01,0.43,0.11,2.45,12.15,0.045,0.047,0.0011,0.011,0.008,0,0,0,0,0,0.1,0,4.24,760,0,1.80E+14,-0.067
283,66.9748,17,0.92,0.38,0.11,2.33,12.07,0.046,0.052,0.0012,0.009,0.007,0,0,0,0,0,0.1,0,4.24,760,0,1.80E+14,-0.074
284,65.9594,17.17,2.04,0.38,0.11,2.21,11.91,0.047,0.054,0.0016,0.01,0.008,0,0,0,0,0,0.1,0,4.24,760,0,1.80E+14,-0.098
285,64.1028,17.03,3.89,0.37,0.11,2.3,11.98,0.044,0.056,0.0012,0.009,0.007,0,0,0,0,0,0.1,0,4.24,760,0,1.80E+14,-0.058
286,67.094,16.92,0.96,0.4,0.11,2.32,12.07,0.048,0.049,0.001,0.01,0.008,0,0,0,0,0,0.01,0,1.93,382,0,1.80E+14,0.21
287,66.1168,16.96,0.94,0.38,0.11,2.35,12.04,0.044,0.052,0.0012,0.009,0.007,0,0,0,0,0,0.99,0,1.93,382,0,1.80E+14,0.15
288,63.9148,16.96,0.95,0.39,0.11,2.35,12.27,0.044,0.052,0.0012,0.01,0.008,0,0,0,0,0,2.94,0,1.93,382,0,1.80E+14,-0.054
289,62.7007,17,0.95,0.39,0.11,2.35,11.91,0.044,0.055,0.0013,0.011,0.008,0,0,0,0,0,4.47,0,3.12,402,0,1.80E+14,-0.011
290,67.094,16.92,0.96,0.4,0.11,2.32,12.07,0.048,0.049,0.001,0.01,0.008,0,0,0,0,0,0.01,0,3.12,402,0,1.80E+14,0.47
291,67.094,16.92,0.96,0.4,0.11,2.32,12.07,0.048,0.049,0.001,0.01,0.008,0,0,0,0,0,0.01,0,1.93,462,0,1.80E+14,0.064
292,66.1168,16.96,0.94,0.38,0.11,2.35,12.04,0.044,0.052,0.0012,0.009,0.007,0,0,0,0,0,0.99,0,1.93,462,0,1.80E+14,-0.002
293,63.9148,16.96,0.95,0.39,0.11,2.35,12.27,0.044,0.052,0.0012,0.01,0.008,0,0,0,0,0,2.94,0,1.93,462,0,1.80E+14,-0.17
294,67.094,16.92,0.96,0.4,0.11,2.32,12.07,0.048,0.049,0.001,0.01,0.008,0,0,0,0,0,0.01,0,4.12,760,0,1.80E+14,-0.082
295,66.1168,16.96,0.94,0.38,0.11,2.35,12.04,0.044,0.052,0.0012,0.009,0.007,0,0,0,0,0,0.99,0,4.12,760,0,1.80E+14,-0.091
296,63.9148,16.96,0.95,0.39,0.11,2.35,12.27,0.044,0.052,0.0012,0.01,0.008,0,0,0,0,0,2.94,0,4.12,760,0,1.80E+14,-0.167
297,62.7007,17,0.95,0.39,0.11,2.35,11.91,0.044,0.055,0.0013,0.011,0.008,0,0,0,0,0,4.47,0,3.53,635,0,1.80E+14,-0.31
298,67.094,16.92,0.96,0.4,0.11,2.32,12.07,0.048,0.049,0.001,0.01,0.008,0,0,0,0,0,0.01,0,3.53,635,0,1.80E+14,-0.082
299,67.169,16.89,0.96,0.41,0.02,2.31,12.03,0.044,0.049,0.001,0.01,0.007,0,0,0,0,0,0.1,0,1.63,378,0,1.80E+14,0.041
300,66.814,16.97,0.91,0.41,0.5,2.29,11.89,0.046,0.051,0.001,0.009,0.009,0,0,0,0,0,0.1,0,1.63,378,0,1.80E+14,0.088
301,62.7187,17,0.9,0.38,4.45,2.3,12.04,0.042,0.049,0.0013,0.011,0.008,0,0,0,0,0,0.1,0,1.63,378,0,1.80E+14,0.033
302,67.169,16.89,0.96,0.41,0.02,2.31,12.03,0.044,0.049,0.001,0.01,0.007,0,0,0,0,0,0.1,0,3.07,450,0,1.80E+14,0.72
303,62.7187,17,0.9,0.38,4.45,2.3,12.04,0.042,0.049,0.0013,0.011,0.008,0,0,0,0,0,0.1,0,3.07,450,0,1.80E+14,0.34
304,67.169,16.89,0.96,0.41,0.02,2.31,12.03,0.044,0.049,0.001,0.01,0.007,0,0,0,0,0,0.1,0,1.63,470,0,1.80E+14,0.029
305,66.814,16.97,0.91,0.41,0.5,2.29,11.89,0.046,0.051,0.001,0.009,0.009,0,0,0,0,0,0.1,0,1.63,470,0,1.80E+14,0.062
306,62.7187,17,0.9,0.38,4.45,2.3,12.04,0.042,0.049,0.0013,0.011,0.008,0,0,0,0,0,0.1,0,1.63,470,0,1.80E+14,0.008
307,67.169,16.89,0.96,0.41,0.02,2.31,12.03,0.044,0.049,0.001,0.01,0.007,0,0,0,0,0,0.1,0,4,760,0,1.80E+14,-0.1
308,62.7187,17,0.9,0.38,4.45,2.3,12.04,0.042,0.049,0.0013,0.011,0.008,0,0,0,0,0,0.1,0,4,760,0,1.80E+14,-0.11
309,67.169,16.89,0.96,0.41,0.02,2.31,12.03,0.044,0.049,0.001,0.01,0.007,0,0,0,0,0,0.1,0,3.54,625,0,1.80E+14,-0.057
310,62.7187,17,0.9,0.38,4.45,2.3,12.04,0.042,0.049,0.0013,0.011,0.008,0,0,0,0,0,0.1,0,3.54,625,0,1.80E+14,-0.005
311,64.941,18.97,0.9,0.41,0.11,2.35,12.11,0.041,0.049,0.001,0.011,0.007,0,0,0,0,0,0.1,0,1.66,392,0,1.80E+14,0.098
312,67.0245,16.85,0.93,0.4,0.11,2.35,12.12,0.047,0.052,0.0005,0.009,0.007,0,0,0,0,0,0.1,0,1.66,392,0,1.80E+14,0.05
313,66.7982,15.13,1,0.39,0.11,2.32,14.04,0.046,0.048,0.0008,0.009,0.008,0,0,0,0,0,0.1,0,1.66,392,0,1.80E+14,0.021
314,69.0847,14.89,0.96,0.38,0.11,2.35,12.01,0.046,0.052,0.0013,0.009,0.007,0,0,0,0,0,0.1,0,1.66,392,0,1.80E+14,0.1
315,71.2067,14.86,0.95,0.4,0.12,2.29,9.96,0.045,0.05,0.0013,0.01,0.007,0,0,0,0,0,0.1,0,1.66,392,0,1.80E+14,0.084
316,71.2067,14.86,0.95,0.4,0.12,2.29,9.96,0.045,0.05,0.0013,0.01,0.007,0,0,0,0,0,0.1,0,4.07,760,0,1.80E+14,-0.11
317,69.0847,14.89,0.96,0.38,0.11,2.35,12.01,0.046,0.052,0.0013,0.009,0.007,0,0,0,0,0,0.1,0,4.07,760,0,1.80E+14,-0.057
318,66.7982,15.13,1,0.39,0.11,2.32,14.04,0.046,0.048,0.0008,0.009,0.008,0,0,0,0,0,0.1,0,4.07,760,0,1.80E+14,-0.078
319,71.2067,14.86,0.95,0.4,0.12,2.29,9.96,0.045,0.05,0.0013,0.01,0.007,0,0,0,0,0,0.1,0,1.66,470,0,1.80E+14,0.056
320,69.0847,14.89,0.96,0.38,0.11,2.35,12.01,0.046,0.052,0.0013,0.009,0.007,0,0,0,0,0,0.1,0,1.66,470,0,1.80E+14,0.056
321,66.7982,15.13,1,0.39,0.11,2.32,14.04,0.046,0.048,0.0008,0.009,0.008,0,0,0,0,0,0.1,0,1.66,470,0,1.80E+14,0.026
322,71.2067,14.86,0.95,0.4,0.12,2.29,9.96,0.045,0.05,0.0013,0.01,0.007,0,0,0,0,0,0.1,0,3.48,630,0,1.80E+14,-0.079
323,69.0847,14.89,0.96,0.38,0.11,2.35,12.01,0.046,0.052,0.0013,0.009,0.007,0,0,0,0,0,0.1,0,3.48,630,0,1.80E+14,-0.022
324,66.7982,15.13,1,0.39,0.11,2.32,14.04,0.046,0.048,0.0008,0.009,0.008,0,0,0,0,0,0.1,0,3.48,630,0,1.80E+14,-0.035
325,69.0847,14.89,0.96,0.38,0.11,2.35,12.01,0.046,0.052,0.0013,0.009,0.007,0,0,0,0,0,0.1,0,1.66,392,0,1.80E+14,0.1
326,69.0847,14.89,0.96,0.38,0.11,2.35,12.01,0.046,0.052,0.0013,0.009,0.007,0,0,0,0,0,0.1,0,4.07,760,0,1.80E+14,-0.057
327,67.0245,16.85,0.93,0.4,0.11,2.35,12.12,0.047,0.052,0.0005,0.009,0.007,0,0,0,0,0,0.1,0,4.07,760,0,1.80E+14,-0.063
328,64.941,18.97,0.9,0.41,0.11,2.35,12.11,0.041,0.049,0.001,0.011,0.007,0,0,0,0,0,0.1,0,4.07,760,0,1.80E+14,-0.043
329,69.0847,14.89,0.96,0.38,0.11,2.35,12.01,0.046,0.052,0.0013,0.009,0.007,0,0,0,0,0,0.1,0,1.66,470,0,1.80E+14,0.056
330,67.0245,16.85,0.93,0.4,0.11,2.35,12.12,0.047,0.052,0.0005,0.009,0.007,0,0,0,0,0,0.1,0,1.66,470,0,1.80E+14,0.034
331,69.0847,14.89,0.96,0.38,0.11,2.35,12.01,0.046,0.052,0.0013,0.009,0.007,0,0,0,0,0,0.1,0,3.48,630,0,1.80E+14,-0.022
332,67.0245,16.85,0.93,0.4,0.11,2.35,12.12,0.047,0.052,0.0005,0.009,0.007,0,0,0,0,0,0.1,0,3.48,630,0,1.80E+14,-0.009
333,64.941,18.97,0.9,0.41,0.11,2.35,12.11,0.041,0.049,0.001,0.011,0.007,0,0,0,0,0,0.1,0,3.48,630,0,1.80E+14,-0.014
334,65.2807,16.5228,1.59705,0.493947,0,2.4583,13.4853,0.0476755,0.00940925,0.00238378,0.0105424,0.00615497,0.00369007,0.00276755,0.00922517,0,0,0.07,0,4.66973,443.489,187.271,180000000000000.00,8.77536
335,64.5094,16.7485,1.21126,0.427323,0.0643827,2.40391,12.7801,0.0464882,0.0329237,0.00173911,0.01,0.00717059,0.00165881,0.00124411,0.00414703,0,0,1.7498,0,6.10228,635.589,52.6673,180000000000000.00,-0.0479802
336,65.3485,16.45,1.58,0.48,0,2.48,13.5,0.05,0.006,0.0025,0.01,0.006,0.004,0.003,0.01,0,0,0.07,0,8.80097,460.858,122.775,180000000000000.00,5.93385
337,66.4192,16.8886,1.09359,0.44013,0.0877134,2.36836,12.3836,0.112197,0.0897264,0.00114443,0.0107974,0.00759479,0.000810423,0.000607817,0.00202606,0,0,0.0939218,3.06199,7.41887,584.949,21.071,156078000000000.00,7.05733
338,65.0914,17.1578,1.6875,0.6376,0.0750,2.3824,12.7173,0.0525,0.0065,0.0000,0.0190,0.0180,0.0025,0.0050,0.0025,0.0050,0.0050,0.1350,0.0000,7.6146,513.4930,0.0000,532034000000000.0000,6.0972
