Repository: PhamThanhSJU/Swelling_rate_of_316SS

File: Swelling_data_316SS_Thanh_WERCS.csv (part 2 of 3)
No,Fe,Cr,Mn,Si,Co,Mo,Ni,C,N,B,P,S,Al,Ti,Nb,Ta,Pb,Cu,Pre-irr,Irr,Temp,Stre,Dis,Swell
339,65.2448,16.4397,1.6778,0.4954,0.0309,2.4954,13.3868,0.0551,0.0163,0.0013,0.0162,0.0106,0.0071,0.0117,0.0100,0.0103,0.0103,0.0803,0.0000,10.7522,511.4490,77.1962,180000000000000.0000,9.1133
340,64.1207,16.7068,1.26252,0.433312,2.07761,2.39596,12.8184,0.046265,0.0260758,0.00193975,0.0104669,0.00693376,0.00213249,0.00159937,0.00533122,0,0,0.0840063,0,4.8453,430.274,213.249,180000000000000.00,1.98202
341,65.2008,16.9593,1.62289,0.587231,0.0428924,2.40494,12.9799,0.05,0.00278307,0.00115961,0.0142892,0.01297,0.00185538,0.00139153,0.00463845,0,0,0.112892,0,6.23531,500.748,58.9083,180000000000000.00,1.30765
342,67.947,15.7447,1.30056,0.444515,0.0532276,2.39572,11.9298,0.0477822,0.0255168,0.00196772,0.01,0.00644356,0.00222575,0.00166931,0.00556437,0,0,0.0833069,0,2.6282,457.202,57.8694,180000000000000.00,0.759336
343,65.289,16.4441,1.63604,0.488848,0.0176967,2.48885,13.4351,0.0529495,0.0118989,0.00180688,0.0135393,0.00865451,0.00576967,0.00801408,0.01,0.00589892,0.00589892,0.0758989,0,8.64159,465.205,282.022,595874000000000.00,4.82666
344,66.6574,16.7782,1.12661,0.388892,0.105416,2.39646,12.3036,0.0509169,0.047194,0.000414925,0.00610452,0.0066738,0.00243072,0.00486145,0.00243072,0.00486145,0.00486145,0.112708,0,6.61239,700.933,0,622392000000000.00,1.02326
345,67.2162,16.8186,1.06181,0.0781795,0.103182,2.33727,12.1573,0.047909,0.0484547,0.000970459,0.0116363,0.00895451,0.00136359,0.00272718,0.00136359,0.00272718,0.00272718,0.0986364,3.04865,9.19816,628.591,0,372266000000000.00,13.4377
346,64.8168,16.6976,2.56604,0.433046,0.0469544,2.40317,12.8512,0.0474389,0.0273429,0.00194508,0.00957314,0.00642686,0.00229257,0.00171943,0.00573142,0,0,0.0828057,0,3.75856,580.607,59.6067,180000000000000.00,0.617161
347,65.2197,16.4437,1.74506,0.494792,0.0615208,2.50392,13.2405,0.0595742,0.0267908,0.000178895,0.021635,0.0147871,0.00969584,0.0193917,0.00969584,0.0193917,0.0193917,0.0903042,0.107368,8.49818,455.171,0,975059000000000.00,4.24808
348,67.2664,16.8258,1.02937,0.0692136,0.0961415,2.33142,12.1715,0.0465039,0.0462046,0.00127638,0.01,0.00774803,0.000503945,0.000377959,0.00125986,0,0,0.0962204,1.72181,6.69503,405.921,13.1026,1412360000000000.00,3.78709
349,65.3165,16.4468,1.61011,0.484753,0.00950688,2.48475,13.4651,0.0516,0.0092,0.00212765,0.0119014,0.00742603,0.00495069,0.0057,0.0100,0.00316896,0.00316896,0.073169,0,4.84188,469.024,87.5214,468375000000000.00,1.62386
350,65.1218,17.2316,1.64582,0.644541,0.0658162,2.36482,12.702,0.0500,0.0011,0.000443243,0.0165816,0.0166951,0.000709188,0.0005,0.0018,0,0,0.135816,0,5.99974,494.717,18.4389,180000000000000.00,4.79181
351,66.0497,16.6388,1.33095,0.447864,0.0441867,2.41573,12.9256,0.0492,0.0233,0.00189745,0.01,0.00680339,0.00239321,0.0018,0.0060,0,0,0.0458982,0,6.74289,530.297,56.8388,180000000000000.00,3.71244
352,65.1792,16.4332,1.7395,0.505184,0.0503672,2.50518,13.3153,0.0584,0.0228,0.000527285,0.0200734,0.0135551,0.00903672,0.0173,0.0100,0.0167891,0.0167891,0.0867891,0,12.9404,509.936,10.1144,1707800000000000.00,7.54313
353,66.3678,16.7498,1.2472,0.442343,0.0907532,2.41159,12.4989,0.0249,0.0143,0.000734311,0.0140042,0.0106945,0.00384935,0.0077,0.0038,0.00769871,0.00769871,0.0961506,1.61762,9.79911,508.937,0,722759000000000.00,4.62231
354,64.9878,16.7892,1.34405,1.25413,0.0856595,2.45868,12.8233,0.0523,0.0383,0.000586211,0.0158417,0.0108945,0.0048681,0.0097,0.0049,0.0097362,0.0097362,0.100264,0,7.82633,537.767,0,866402000000000.00,0.750599
355,65.1522,16.4305,1.76492,0.509198,0.0583957,2.5092,13.2859,0.0597,0.0255,0.000212837,0.0216791,0.0147593,0.00983957,0.0195,0.0100,0.0194652,0.0194652,0.0894652,0,12.3369,513.246,10.6956,180000000000000.00,5.2909
356,65.1844,16.4153,1.76227,0.508759,0.0604772,2.50847,13.2679,0.0599,0.0262,0.000160975,0.0218759,0.0149237,0.00990457,0.0198,0.0099,0.0198091,0.0198091,0.0900954,0,8.43472,528.683,0,1576540000000000.00,-0.0980913
357,66.0228,16.6154,1.33194,0.431139,0.0451023,2.4349,12.9325,0.0492,0.0240,0.0017483,0.00661733,0.0052483,0.00249659,0.0019,0.0062,0,0,0.0887926,0,3.69795,413.214,84.2599,180000000000000.00,2.2511
358,65.3497,16.4544,1.57536,0.487071,0.000785629,2.47929,13.4914,0.0500,0.0063,0.00248714,0.01,0.00601428,0.00397143,0.0030,0.0099,0,0,0.0702143,0.0252115,8.89671,461.143,94.3215,180000000000000.00,1.42092
359,65.5496,16.687,1.73145,0.447077,0.0362154,2.39111,12.9765,0.0490,0.0218,0.00220369,0.01,6.66E-03,2.68E-03,2.01E-03,6.71E-03,0,0,0.0798769,0,6.35963,567.489,42.2585,180000000000000.00,0.0482277
360,65.3485,16.45,1.58,0.48,0,2.48,13.5,0.0500,0.0060,0.0025,0.01,0.006,0.004,0.0030,0.0100,0,0,0.07,0,6.96398,488.365,52.2276,1449670000000000.00,1.93872
361,65.2775,16.443,1.64686,0.490557,0.0211131,2.49056,13.4226,0.0535188,0.0130377,0.00167307,0.0142226,0.00916696,0.00611131,0.00898204,0.01,0.0070377,0.0070377,0.0770377,0,5.97235,519.083,131.567,676158000000000.00,0.820324
362,66.0488,16.7369,1.26185,0.453922,0.0573706,2.40698,12.7698,0.090681,0.0607629,0.00161336,0.0105216,0.0070431,0.0019138,0.00143535,0.00478449,0,0,0.0856465,2.00276,8.66009,543.448,76.0734,180000000000000.00,11.8093
363,65.1546,16.4308,1.76267,0.508842,0.0576849,2.50884,13.2885,0.0596141,0.0252283,0.000240676,0.021537,0.0146527,0.00976849,0.019344,0.01,0.0192283,0.0192283,0.0892283,0,12.1952,569.367,5.20904,180000000000000.00,16.951
364,66.5241,16.8789,1.08219,0.388096,0.0842455,2.36512,12.4431,0.0469365,0.0450593,0.000968263,0.0322102,0.00446826,0.000936526,0.000702395,0.00234132,0,0,0.100635,0,3.82229,414.048,22.2425,180000000000000.00,1.494
365,65.4175,16.4745,1.54847,0.476706,0.0235292,2.47106,13.4242,0.0498118,0.00811763,0.00242941,0.00995294,0.00614118,0.00381177,0.00285882,0.00952942,0,0,0.0714118,0,8.93906,462.812,182.012,2867300000000000.00,2.2245
366,65.4655,16.5489,1.61708,0.485457,0.0694397,2.47413,13.0534,0.0726492,0.0224129,0.000329354,0.0201121,0.0136784,0.00811206,0.0162241,0.00811206,0.0162241,0.0162241,0.0918879,0.711753,12.9503,536.446,0,1516370000000000.00,3.01589
367,65.1598,16.4313,1.75781,0.508075,0.0561496,2.50807,13.2941,0.0593583,0.0247165,0.000300809,0.0212299,0.0144224,0.00961496,0.018909,0.01,0.0187165,0.0187165,0.0887165,0,8.52567,525.508,6.09652,1499510000000000.00,0.865791
368,65.7693,16.0669,1.41165,0.453877,0.0319281,2.43356,13.6567,0.048839,0.0181907,0.00200657,0.00970974,0.00658051,0.00283898,0.00212923,0.00709745,0,0,0.0787077,0,3.59447,537.85,73.8135,180000000000000.00,2.40469
369,65.5295,16.5104,1.50836,0.469926,0.0134321,2.46321,13.3377,0.0496642,0.0109251,0.00225374,0.01,0.00611193,0.00355226,0.0026642,0.00888065,0,0,0.073358,0.421993,8.84851,477.91,112.784,180000000000000.00,2.70463
370,66.1117,16.7626,1.23326,0.451578,0.0625275,2.40042,12.7042,0.0943377,0.0656854,0.00153367,0.0105684,0.00713686,0.00172627,0.0012947,0.00431568,0,0,0.087053,2.18278,8.63852,550.949,54.8091,759801000000000.00,4.92103
371,65.1495,16.4303,1.76747,0.509601,0.0592013,2.5096,13.2829,0.0598669,0.0257338,0.000181284,0.0218403,0.0148802,0.00992013,0.0197737,0.01,0.0197338,0.0197338,0.0897338,0,12.4521,445.2,1.69067,180000000000000.00,5.93504
372,64.6178,16.7099,1.25892,0.434131,0.0560622,2.41374,12.8731,0.0469421,0.0294442,0.00183745,0.01,0.00701931,0.00196137,0.00147103,0.00490344,0,0,1.53271,0,5.72833,619.271,30.8916,180000000000000.00,2.98444
373,66.4748,16.8819,1.07748,0.48,0.0863709,2.37007,12.4164,0.0460741,0.0436891,0.00140073,0.00921481,0.00757038,0.00085924,0.00064443,0.0021481,0,0,0.101408,1.4526,7.54162,499.259,27.2809,1287120000000000.00,2.50176
374,66.7045,16.97,0.974962,0.48,0.103991,2.34765,12.1954,0.0452731,0.0513778,0.00117648,0.00905463,0.00789074,0.000218513,0.000163885,0.000546284,0,0,0.107815,0,3.82335,568.718,5.18969,180000000000000.00,0.129777
375,68.8076,16.8583,1.04382,0.40759,0.10655,0.182503,12.3769,0.045104,0.047413,0.00103445,0.010828,0.00755201,0.000690014,0.00138003,0.000690014,0.00138003,0.00138003,0.09931,0,2.39045,463.758,0,277292000000000.00,0.126612
376,65.2381,16.4391,1.68399,0.496419,0.0328383,2.49642,13.3796,0.055473,0.0169461,0.00121383,0.0165677,0.0109257,0.00728383,0.0123042,0.01,0.0109461,0.0109461,0.0809461,0,6.73449,484.278,61.1139,951700000000000.00,3.10752
377,65.7734,16.5919,1.41186,0.456355,0.0315265,2.44059,13.1191,0.0492118,0.0175597,0.00192201,0.01,0.00626272,0.00294912,0.00221184,0.00737279,0,0,0.0778816,0.990458,5.60885,479.18,99.5327,172118000000000.00,7.41963
378,65.5466,16.6835,1.72919,0.447567,0.0356762,2.39243,12.9843,0.049027,0.0215678,0.0022081,0.01,0.00664866,0.00270268,0.00202701,0.00675671,0,0,0.0797299,0,5.59997,447.054,42.5673,180000000000000.00,4.27186
379,65.1824,16.4335,1.73649,0.504709,0.0494187,2.50471,13.3188,0.0582365,0.0224729,0.000564433,0.0198837,0.0134128,0.00894187,0.017002,0.01,0.0164729,0.0164729,0.0864729,0,7.23567,446.297,23.8078,180000000000000.00,4.38039
380,65.0479,16.8496,1.20392,1.34969,0.064639,2.43887,12.8477,0.0470619,0.0318556,0.00161856,0.01,0.00658763,0.00164949,0.00123712,0.00412373,0,0,0.0935051,0,6.13228,633.35,52.3714,180000000000000.00,1.34568
381,66.0626,16.6226,1.33679,0.452541,0.00784534,2.41331,12.9234,0.0476464,0.0228675,0.0019116,0.01,0.00639227,0.00243093,0.0018232,0.00607733,0,0,0.081768,0,6.79745,524.724,57.7346,180000000000000.00,0.779848
382,64.9751,16.9464,1.1128,1.5604,0.0803002,2.4289,12.6897,0.04635,0.0381201,0.001405,0.01,0.00673,0.00107999,0.000809995,0.00269998,0,0,0.0992001,0,8.5642,576.8,42.9297,1209300000000000.00,4.0977
383,65.2744,16.4594,1.71568,0.499776,0.0638341,2.50041,13.1976,0.0592332,0.0277892,0.000172365,0.0206581,0.0142971,0.00936099,0.018722,0.00936099,0.018722,0.018722,0.091917,0,11.9722,673.879,0,1883700000000000.00,7.29972
384,65.4564,16.5088,1.50386,0.468464,0.0126899,2.54345,13.3373,0.0496539,0.0109606,0.00235003,0.0101154,0.00623073,0.00353855,0.00265391,0.00884637,0,0,0.0746145,0,4.24584,425.078,119.426,180000000000000.00,3.02938
385,66.4674,16.6719,0.838605,0.456389,0.0519449,2.46583,12.8625,0.0476389,0.0253613,0.00183888,0.0104722,0.00694445,0.00211109,0.00158332,0.00527774,0,0,0.0841668,0,5.5708,428.361,50.1385,180000000000000.00,0.899718
386,65.9325,16.6897,1.3364,0.440709,0.04322,2.41713,12.9421,0.080254,0.00639291,0.00194993,0.0107858,0.00678582,0.00242836,0.00182127,0.00607091,0,0,0.0817873,1.48127,5.38026,514.973,63.1374,734002000000000.00,8.11458
387,65.3485,16.45,1.58,0.48,0,2.48,13.5,0.05,0.006,0.0025,0.01,0.006,0.004,0.003,0.01,0,0,0.07,0,7.44179,465.208,128.33,1159080000000000.00,4.05186
388,66.2778,16.8314,1.19237,0.417478,0.0687738,2.37997,12.6122,0.0981416,0.00662522,0.0016247,0.0112504,0.00725043,1.50E-03,0.00112435,3.75E-03,0,0,0.0887565,2.35706,8.6124,560.035,47.5976,161244000000000.00,13.7651
389,64.5298,16.885,1.09741,0.425624,0.0747675,4.14528,12.6436,0.0466015,0.0365867,0.00148044,0.0106797,0.00735941,0.00128118,0.000960886,0.00320295,0,0,0.0903911,0,8.58734,568.753,50.9269,1138380000000000.00,2.09183
390,66.3353,16.7795,1.18947,0.425082,0.0732235,2.38847,12.6152,0.0481694,0.0328486,0.00115757,0.01,0.0066102,0.00155922,0.00116941,0.00389804,0,0,0.0883059,2.30044,6.47539,552.564,40.5396,180000000000000.00,10.7704
391,67.0781,16.7889,1.08343,0.109546,0.0867021,2.34601,12.3019,0.0468472,0.0422572,0.00139652,0.01,0.0075764,0.000847196,0.000635397,0.00211799,0,0,0.093646,0,2.90827,402.753,84.7196,180000000000000.00,2.18938
392,65.2408,16.4393,1.68149,0.496024,0.0320484,2.49602,13.3825,0.0553414,0.0166828,0.00124477,0.0164097,0.0108073,0.00720484,0.0120804,0.01,0.0106828,0.0106828,0.0806828,0,6.12411,448.602,48.4495,933137000000000.00,0.0963012
393,64.9149,16.9541,1.14858,1.59561,0.0974349,2.43513,12.6137,0.0487695,0.0439688,0.000786394,0.0130156,0.00901041,0.00251302,0.00502603,0.00251302,0.00502603,0.00502603,0.104974,2.64291,8.45508,616.23,0,534335000000000.00,7.82123
394,65.1096,17.2738,1.64937,0.653435,0.0693742,2.3586,12.6588,0.05,0.000796936,0.000332057,0.0169374,0.0172733,0.000531291,0.000398468,0.00132823,0,0,0.139374,0,6.54785,488.625,13.8136,180000000000000.00,6.13916
395,66.8917,16.9563,1.07976,0.315314,0.11,2.31,12.0869,0.0200483,0.111536,0.00117633,0.01,0.00723672,0,0,0,0,0,0.1,2.93101,6.90845,567.923,0,157101000000000.00,2.65541
396,65.3792,16.4736,1.69048,0.461511,0.0648489,2.4906,13.1539,0.0586423,0.0285214,0.00024213,0.0208363,0.0143211,0.00903021,0.0180604,0.00903021,0.0180604,0.0180604,0.0909698,0.342335,8.49418,606.455,0,1453260000000000.00,2.82204
397,65.3224,16.4474,1.60455,0.483877,0.00775343,2.48388,13.4716,0.0512922,0.00858448,0.00219632,0.0115507,0.00716301,0.00477534,0.0051968,0.01,0.00258448,0.00258448,0.0725845,0,5.8147,449.805,176.768,362206000000000.00,2.55295
398,65.1469,16.43,1.77,0.51,0.06,2.51,13.28,0.06,0.026,0.00015,0.022,0.015,0.01,0.02,0.01,0.02,0.02,0.09,0,13.1476,572.045,0,1091440000000000.00,16.6312
399,67.0272,17.0111,0.957283,0.279484,0.11,2.31728,12.0528,0.104995,0.0192249,0.0011,0.0114567,0.008,0,0,0,0,0,0.1,2.74583,6.68233,560.234,0,158150000000000.00,4.611
400,65.7452,16.6125,1.39979,0.465229,0.0324964,2.43864,13.0864,0.0730429,0.0370193,0.00199778,0.0102954,0.00659084,0.00281831,0.00211373,0.00704578,0,0,0.0788627,1.13442,5.73442,485.426,143.029,171137000000000.00,5.01528
401,65.2138,16.4366,1.70692,0.50004,0.0400802,2.50004,13.353,0.05668,0.0193601,0.000930192,0.018016,0.012012,0.00800802,0.0143561,0.01,0.0133601,0.0133601,0.0833601,0,12.3068,498.076,42.1636,1121880000000000.00,6.34585
402,68.5312,15.1211,1.05186,0.394815,0.0937031,2.36926,12.2307,0.0465926,0.0451849,0.00147778,0.00914815,0.00685185,0.000592616,0.000444462,0.00148154,0,0,0.0955554,0,2.73264,468.518,18.8156,180000000000000.00,0.966259
403,65.3729,16.4568,1.57098,0.478907,0.00150279,2.47822,13.4796,0.0493579,0.00601366,0.00248087,0.00998634,0.00602732,0.00394535,0.00295901,0.00986338,0,0,0.0704099,0,8.82664,461.913,156.828,180000000000000.00,6.1758
404,65.5181,16.404,1.56177,0.477684,0.00347332,2.4745,13.3975,0.0498553,0.00727355,0.00246527,0.01,0.00602894,0.00388422,0.00291317,0.00971056,0,0,0.0708683,0,3.41939,456.06,100.99,180000000000000.00,6.07562
405,65.4009,16.4675,1.55927,0.477085,0.0038867,2.47514,13.453,0.0499028,0.00742512,0.00242874,0.01,0.00603239,0.00387044,0.00290283,0.00967611,0,0,0.0709717,0.122107,3.56324,452.603,100.632,179028000000000.00,1.45944
406,66.0385,16.7326,1.26654,0.454307,0.0565253,2.40806,12.7806,0.0900816,0.059956,0.00162643,0.0105139,0.00702773,0.00194453,0.0014584,0.00486133,0,0,0.085416,1.97325,8.66362,542.219,46.1827,180000000000000.00,11.6984
407,65.9384,16.6089,1.37045,0.452961,0.037178,2.42592,13.0167,0.049324,0.0205332,0.00199303,0.01,0.00667596,0.00264807,0.00198606,0.00662018,0,0,0.0497211,0,6.54427,460.676,105.261,180000000000000.00,0.763091
408,65.76,16.5306,1.46187,0.391873,0.0206255,2.44812,13.215,0.04925,0.0146252,0.00223749,0.01,0.00637501,0.00324998,0.00243749,0.00812496,0,0,0.0756251,0.369384,8.57562,469.375,103.187,180000000000000.00,8.05068
409,65.665,16.5751,1.47144,0.46348,0.0259596,2.43988,13.1743,0.0410321,0.0352636,0.0021932,0.01,0.006236,0.00305601,0.00229201,0.00764003,0,0,0.0770799,0,7.42974,471.8,97.0284,180000000000000.00,4.76278
410,65.1469,16.43,1.77,0.51,0.06,2.51,13.28,0.06,0.026,0.00015,0.022,0.015,0.01,0.02,0.01,0.02,0.02,0.09,0,14,683,0,1480610000000000.00,0.5
411,66.1779,16.7269,1.25177,0.433842,0.0615435,2.40307,12.7563,0.0484614,0.028566,0.0013717,0.01,0.00651286,0.00194855,0.00146141,0.00487137,0,0,0.0853859,1.93349,6.56939,526.957,65.7635,180000000000000.00,7.66411
412,65.141,16.5072,1.76124,0.523533,0.0615921,2.49647,13.2203,0.0592039,0.0239303,0.000138059,0.0216816,0.0153184,0.00920395,0.0184079,0.00920395,0.0184079,0.0184079,0.0947763,0,13.4682,669.069,0,1477760000000000.00,2.18241
413,65.2166,16.4369,1.70433,0.49963,0.0392608,2.49963,13.356,0.0565435,0.0190869,0.000962286,0.0178522,0.0118891,0.00792608,0.0141239,0.01,0.0130869,0.0130869,0.0830869,0,11.7187,549.559,21.7762,1102630000000000.00,11.6518
414,65.3485,16.45,1.58,0.48,0,2.48,13.5,0.05,0.006,0.0025,0.01,0.006,0.004,0.003,0.01,0,0,0.07,0,8.9,460,110.625,180000000000000.00,2.51144
415,65.3485,16.45,1.58,0.48,0,2.48,13.5,0.05,0.006,0.0025,0.01,0.006,0.004,0.003,0.01,0,0,0.07,0,2.56318,429,15.057,180000000000000.00,0.475869
416,65.9121,15.9368,1.35451,0.445011,0.0427645,2.4178,13.7099,0.0484449,0.0223283,0.00183909,0.00961123,0.00677754,0.00244493,0.00183369,0.00611232,0,0,0.0816631,0,3.4311,518.145,63.5681,180000000000000.00,0.670972
417,65.2956,16.4448,1.62987,0.487875,0.0157491,2.48787,13.4423,0.0526249,0.0112497,0.00188316,0.0131498,0.00836237,0.00557491,0.00746225,0.01,0.0052497,0.0052497,0.0752497,0,6.67363,452.886,149.716,180000000000000.00,6.03426
418,64.4835,16.9096,1.0701,0.422547,0.0789985,4.23951,12.5951,0.0464092,0.0383176,0.00142275,0.0107182,0.00743634,0.00112733,0.000845496,0.00281832,0,0,0.091545,2.20478,8.56964,574.907,44.8113,180000000000000.00,10.0816
419,66.2292,16.8098,1.20825,0.426036,0.0659557,2.38406,12.6845,0.0482012,0.0335815,0.00441871,0.00640242,0.00480081,0.00160161,0.00120121,0.00400403,0,0,0.0879879,0,3.90366,646.666,41.6419,180000000000000.00,1.32021
420,66.3783,16.6613,1.34856,0.253022,0.0856978,2.40721,12.6119,0.0528046,0.0393628,0.000638258,0.0158325,0.0114023,0.00486045,0.00972089,0.00486045,0.00972089,0.00972089,0.0951396,1.81426,8.46916,651.593,0,865323000000000.00,6.9174
421,64.0207,17.4382,1.84798,0.513498,0,2.75636,13.2153,0.0416255,0.000975302,0.000406376,0.0192119,0.006,0.000650202,0.000487651,0.0016255,0,0,0.136996,0,3.1507,534.43,65.0202,180000000000000.00,1.14318
422,66.5186,16.919,1.19214,0.421099,0.104451,2.3322,12.2487,0.0173274,0.118457,0.00108346,0.0113319,0.0078879,0.00110988,0.00221976,0.00110988,0.00221976,0.00221976,0.0988901,0,4.70093,583.019,0,271010000000000.00,0.383179
423,65.3787,16.5573,1.46753,0.651294,0.0190326,2.4627,13.2924,0.0489619,0.0143051,0.00218856,0.01,0.00634605,0.0033079,0.00248093,0.00826976,0,0,0.0751907,0.610774,8.82041,487.684,131.489,180000000000000.00,2.77246
424,65.5617,16.5098,1.50111,0.470438,0.0131484,2.46446,13.3219,0.044382,0.00611953,0.00233266,0.00988047,0.00623906,0.00352188,0.00264141,0.00880469,0,0,0.0735859,0,3.48487,484.413,91.5688,180000000000000.00,5.21485
425,65.2941,16.5224,1.5119,0.637489,0.0117053,2.47255,13.3819,0.0494679,0.0106821,0.00234038,0.01,0.00610641,0.00357435,0.00268076,0.00893588,0,0,0.0742565,0,4.48614,444.536,181.398,180000000000000.00,0.126385
426,65.8677,16.2332,1.49384,0.466103,0.0152866,2.46193,13.2929,0.0494441,0.0123926,0.00233324,0.00986103,0.00613897,0.00344412,0.00258309,0.00861031,0,0,0.0741691,0,5.99421,443.156,344.412,180000000000000.00,0.100266
427,66.8039,17.06,0.959042,0.407311,0.11,2.32144,12.0853,0.123071,0.00901238,0.00108083,0.0119521,0.00795209,0,0,0,0,0,0.1,3.68376,8.37915,614.729,0,151437000000000.00,11.3231
428,65.2051,16.4358,1.71512,0.501335,0.0426696,2.50133,13.3435,0.0571116,0.0202232,0.000828774,0.0185339,0.0124004,0.00826696,0.0150897,0.01,0.0142232,0.0142232,0.0842232,0,8.61554,509.781,27.4398,1182740000000000.00,1.34341
429,68.198,16.7861,1.12932,0.418891,0.0840242,0.593274,12.591,0.0454169,0.0388458,0.0014306,0.01,0.00676386,0.000944574,0.00070843,0.00236143,0,0,0.0929157,2.34504,7.53321,574.897,47.9371,180000000000000.00,4.44357
430,65.3485,16.45,1.58,0.48,0,2.48,13.5,0.05,0.006,0.0025,0.01,0.006,4.00E-03,3.00E-03,1.00E-02,0,0,0.07,0,4.28254,452.737,13.9,2377810000000000.00,0.00231586
431,66.4674,16.7513,1.18256,0.428718,0.0705127,2.37744,12.5833,0.048718,0.0335641,0.00153846,0.01,0.00728205,0.0014359,0.00107693,0.00358975,0,0,0.0315385,0,2.88846,450.154,72.872,180000000000000.00,2.28821
432,65.2369,16.8349,1.61241,0.561022,0.0324086,2.42328,13.107,0.05,0.00356935,0.00148723,0.0132409,0.0112664,0.00237957,0.00178468,0.00594892,0,0,0.102409,0,5.70189,467.08,80.3104,180000000000000.00,7.24036
433,65.1771,16.433,1.74149,0.505498,0.0509968,2.5055,13.313,0.0584995,0.0229989,0.000502626,0.0201994,0.0136495,0.00909968,0.0174491,0.01,0.0169989,0.0169989,0.0869989,0,12.4094,506.496,15.6056,1726900000000000.00,7.55991
434,67.315,16.6534,1.28237,0.430396,0.0545647,1.30438,12.7758,0.0455356,0.0268338,0.00180554,0.01,0.00649604,0.00201583,0.00151187,0.00503957,0,0,0.0848813,0,2.4724,455.929,52.4116,180000000000000.00,1.77363
435,65.4345,16.7551,1.26014,0.967171,0.0541301,2.43079,12.9095,0.0470474,0.0296204,0.00161423,0.01,0.00698418,0.00203163,0.00152372,0.00507908,0,0,0.0847628,1.73708,6.48963,522.99,103.105,180000000000000.00,10.6147
436,65.7621,16.6197,1.40747,0.452173,0.0306094,2.43548,13.1049,0.0714266,0.00627827,0.00211043,0.0105565,0.00655654,0.00288693,0.0021652,0.00721732,0,0,0.078348,1.04907,7.6894,513.905,45.4691,572357000000000.00,5.66562
437,66.2712,16.828,1.16081,0.445641,0.0755909,2.38379,12.5379,0.103601,0.0781549,0.00133178,0.0106872,0.00737438,0.00125124,0.00093843,0.0031281,0,0,0.0906157,2.63881,7.23881,560.253,42.2294,180000000000000.00,11.8575
438,65.61,17.0009,2.27617,0.393304,0.11,2.30583,12.0616,0.0253565,0.099113,0.0012,0.00958261,0.007,0,0,0,0,0,0.1,2.23722,6.21948,529.009,0,774261000000000.00,4.2993
439,65.1594,16.4312,1.75819,0.508135,0.0562695,2.50813,13.2937,0.0593783,0.0247565,0.000296109,0.0212539,0.0144404,0.00962695,0.018943,0.01,0.0187565,0.0187565,0.0887565,0,7.86839,520.959,9.8857,1886840000000000.00,0.236061
440,65.5421,16.5155,1.50145,0.468098,0.0130923,2.46215,13.3298,0.0495239,0.011475,0.00234527,0.00988098,0.00611902,0.00352391,0.00264294,0.00880979,0,0,0.0735706,0,6.73943,470.263,55.5017,180000000000000.00,5.23004
441,64.9256,16.9045,1.68638,0.567039,0,2.34461,13.4081,0.0354935,0.0272762,0.00177468,0.0133848,0.0069671,0.0020658,0.00154935,0.0051645,0,0,0.07,0,5.96481,511.161,206.58,180000000000000.00,8.77407
442,65.5615,16.6049,1.41745,0.599373,0.0279383,2.44698,13.1673,0.0487301,0.0169213,0.00204283,0.010254,0.00625398,0.00298406,0.00223805,0.00746015,0,0,0.0776195,0,3.0368,451.572,77.5856,180000000000000.00,2.55135
443,65.3106,16.4811,1.69387,0.498356,0.0644783,2.49388,13.1716,0.0587461,0.0283287,0.000244044,0.0208356,0.0142835,0.00910434,0.0182087,0.00910434,0.0182087,0.0182087,0.0908957,0,7.90439,586.012,0,1463710000000000.00,1.0167
444,65.1268,16.693,1.74017,0.556094,0.0654228,2.46391,13.0766,0.0572886,0.0189503,0.000109329,0.0209154,0.0160846,0.00728858,0.0145772,0.00728858,0.0145772,0.0145772,0.106269,0,12.1888,514.56,0,1207690000000000.00,2.098
445,66.5168,16.8401,1.11766,0.414983,0.0866894,2.37164,12.4525,0.0478328,0.0377861,0.000910695,0.01,0.00672241,0.00111035,0.000832766,0.00277589,0,0,0.0916723,2.72349,8.56769,575.586,26.3709,158328000000000.00,10.1177
446,65.2082,16.9337,1.62073,0.581827,0.0407308,2.40872,13.0061,0.05,0.00294519,0.00122716,0.0140731,0.0126188,0.00196346,0.00147259,0.00490865,0,0,0.110731,0,7.70862,482.911,78.0475,180000000000000.00,5.73144
447,66.5104,16.9091,1.18154,0.419364,0.095285,2.33274,12.3046,0.0170834,0.113412,0.0013739,0.01,0.00686623,0.000535092,0.000401319,0.00133773,0,0,0.0959868,0,3.16897,497.024,53.5092,180000000000000.00,0.271865
448,66.2665,16.6299,1.31644,0.283377,0.046018,2.40888,12.8641,0.0483266,0.0252439,0.00191432,0.01,0.00683669,0.00232662,0.00174496,0.00581654,0,0,0.0825504,0.77394,8.17626,434.899,92.483,769868000000000.00,0.827158
449,65.0529,16.6423,1.51828,0.94976,0.0751641,2.47967,13.0101,0.0554508,0.0332788,0.00040779,0.0183606,0.0125737,0.00696717,0.0139343,0.00696717,0.0139343,0.0139343,0.0960657,1.07059,12.3137,548.238,0,1162370000000000.00,3.94479
450,65.2762,16.4428,1.64815,0.49076,0.0215197,2.49076,13.4211,0.0535866,0.0131732,0.00165715,0.0143039,0.00922795,0.00615197,0.00909724,0.01,0.00717323,0.00717323,0.0771732,0,7.43342,485.31,130.192,832764000000000.00,2.38881
451,65.2613,16.4414,1.66212,0.492967,0.0259339,2.49297,13.4049,0.0543223,0.0146446,0.00148426,0.0151868,0.00989008,0.00659339,0.0103479,0.01,0.00864462,0.00864462,0.0786446,0,8.66297,498.589,76.6488,789446000000000.00,9.63422
452,65.3485,16.45,1.58,0.48,0,2.48,13.5,0.05,0.006,0.0025,0.01,0.006,0.004,0.003,0.01,0,0,0.07,0,6.09321,477.529,34.2086,2285420000000000.00,2.21192
453,65.2185,16.4371,1.70245,0.499335,0.0386691,2.49933,13.3582,0.0564449,0.0188897,0.00098546,0.0177338,0.0118004,0.00786691,0.0139562,0.01,0.0128897,0.0128897,0.0828897,0,8.19107,543.783,56.5269,180000000000000.00,2.97612
454,65.7037,16.5346,1.57943,0.393798,0.0716202,2.46352,12.9779,0.0567463,0.0320425,0.000370784,0.0192112,0.0133732,0.00767596,0.0153519,0.00767596,0.0153519,0.0153519,0.092324,0.820386,12.7078,542.473,0,809429000000000.00,5.47532
455,67.7012,16.9167,0.0210788,0.430353,0.109224,2.45021,12.1595,0.0450353,0.0467107,0.00110988,0.0109929,0.00798589,2.82E-05,2.12E-05,7.06E-05,0,0,0.0997883,0,3.89556,637.737,0.89618,180000000000000.00,-0.0266679
456,65.0765,16.5945,1.41965,0.461933,0.0248424,3.03331,13.2154,0.0488708,0.0161628,0.00216124,0.0102258,0.00645168,0.00309664,0.00232248,0.0077416,0,0,0.0767752,0.693328,5.46722,472.135,104.512,180000000000000.00,3.92041
457,66.7494,16.9178,1.02561,0.402039,0.103948,2.35007,12.244,0.0474013,0.0441142,0.000594288,0.01,0.00686623,0.000535069,0.000401301,0.00133767,0,0,0.095987,3.2657,8.50153,598.597,21.269,154013000000000.00,10.1526
458,65.6865,16.2189,1.65899,0.492183,0.0668526,2.48807,13.1059,0.0580813,0.0295634,0.000307611,0.0202183,0.0139036,0.00862947,0.0172589,0.00862947,0.0172589,0.0172589,0.0913705,0,7.56256,511.087,0,1396760000000000.00,0.186295
459,66.6683,16.8907,1.0577,0.406552,0.0979311,2.35759,12.3167,0.0475517,0.0419081,0.000704597,0.01,0.00681609,0.000735631,0.000551723,0.00183908,0,0,0.0944828,0,4.71345,696.667,29.2413,180000000000000.00,0.152114
460,66.6635,16.9213,0.98762,0.419026,0.460287,2.30986,12.0155,0.0472636,0.0487436,0.000923282,0.0101733,0.00954154,0.000902563,0.00180513,0.000902563,0.00180513,0.00180513,0.0990974,0,2.74647,467.924,0,307261000000000.00,0.101532
461,65.2728,16.4537,1.72689,0.483713,0.0626287,2.49949,13.2117,0.059264,0.0273669,0.000199946,0.0213691,0.014632,0.00947426,0.0189485,0.00947426,0.0189485,0.0189485,0.0905257,0,7.83365,529.995,0,1904310000000000.00,4.4614
462,65.2338,16.4386,1.68811,0.497069,0.034139,2.49707,13.3748,0.0556898,0.0173797,0.00116289,0.0168278,0.0111208,0.0074139,0.0126727,0.01,0.0113797,0.0113797,0.0813797,0,8.67241,588.021,40.9466,982266000000000.00,2.49903
463,65.3485,16.45,1.58,0.48,0,2.48,13.5,0.05,0.006,0.0025,0.01,0.006,0.004,0.003,0.01,0,0,0.07,0,5.62146,441.394,275.434,1471460000000000.00,3.37208
464,65.9269,16.6785,1.38164,0.449815,0.0474332,2.40669,12.9049,0.033614,0.0594701,0.00193943,0.01,0.00643121,0.00227516,0.00170637,0.0056879,0,0,0.0829363,0,5.39528,562.63,227.516,180000000000000.00,0.725792
465,65.1467,16.432,1.76977,0.510353,0.0600415,2.50965,13.2784,0.0599792,0.025946,0.000149689,0.0219917,0.0150083,0.00997923,0.0199585,0.00997923,0.0199585,0.0199585,0.0901246,0,8.49755,684.632,0,1587070000000000.00,1.11383
466,65.244,16.4396,1.67847,0.495548,0.0310968,2.49555,13.386,0.0551828,0.0163656,0.00128204,0.0162194,0.0106645,0.00710968,0.0118108,0.01,0.0103656,0.0103656,0.0803656,0,10.7658,511.828,45.7634,180000000000000.00,9.49746
467,65.7307,16.5249,1.47028,0.398146,0.0191572,2.45039,13.2353,0.0493034,0.0140112,0.00225618,0.01,0.00634831,0.00330337,0.00247753,0.00825843,0,0,0.0752247,0,4.27775,477.129,85.8877,425561000000000.00,3.44961
468,67.2993,16.9086,0.998542,0.124216,0.11,2.31,12.02,0.0362916,0.0742721,0.00112855,0.01,0.00771446,0,0,0,0,0,0.1,3.61852,8.44,620,0,471251000000000.00,12.2995
469,65.3532,16.4668,1.5624,0.50681,0.00297892,2.47729,13.4675,0.0498375,0.00729989,0.00245125,0.01,0.00605416,0.00389168,0.00291876,0.00972919,0,0,0.0708124,0.0955964,6.45525,418.606,389.168,180000000000000.00,6.18781
470,65.2668,16.7316,1.60372,0.539289,0.0237156,2.4385,13.2124,0.05,0.00422133,0.00175889,0.0123716,0.00985378,0.00281422,0.00211067,0.00703555,0,0,0.0937156,0,4.33677,464.194,73.1697,180000000000000.00,2.19108
471,65.5337,16.526,1.50274,0.467539,0.0137075,2.46006,13.323,0.0595952,0.00612461,0.00232554,0.0102492,0.00624923,0.00350155,0.00262616,0.00875387,0,0,0.0737384,0.469792,8.84268,479.938,111.174,180000000000000.00,2.80976
472,66.7296,17.0637,0.958946,0.463297,0.11,2.32474,12.0963,0.122677,0.00926695,0.00109473,0.0118946,0.00794728,0,0,0,0,0,0.100527,3.6751,8.37305,614.201,0,151582000000000.00,6.37862
473,66.1516,15.7187,1.25869,0.430142,0.0609377,2.39136,13.7991,0.0477841,0.0292671,0.00155823,0.00944602,0.00710796,0.00178408,0.00133806,0.00446021,0,0,0.0866194,0,4.88919,465.54,56.6446,180000000000000.00,0.0679259
474,65.849,16.6803,1.4742,0.464492,0.0827538,2.41898,12.7521,0.0381564,0.0733279,0.000627829,0.0165391,0.0113594,0.00544924,0.0108985,0.00544924,0.0108985,0.0108985,0.0945508,0,9.23991,516.627,0,626838000000000.00,-0.252439
475,64.5487,16.6173,1.3732,0.449588,1.35E+00,2.42526,13.056,0.047567,0.0190773,0.00213505,0.0103041,0.00660825,0.0027835,0.00208763,0.00695876,0,0,0.0791237,0.00E+00,6.68902,435.062,66.1082,180000000000000.00,0.552819
476,65.7814,16.616,1.38685,0.48,0.033198,2.43775,13.0835,0.048491,0.0204864,0.00207748,0.0096982,0.0066036,0.0027928,0.0020946,0.006982,0,0,0.082072,0,4.27707,473.063,141.735,180000000000000.00,0.940034
477,65.4583,16.8396,1.17154,1.10212,0.0691248,2.41716,12.7459,0.0462296,0.0361635,0.00136887,0.01,0.00725681,0.00148637,0.00111478,0.00371593,0,0,0.0888522,1.23796,6.21501,479.901,75.4334,180000000000000.00,5.99561
478,65.3378,16.4868,1.5831,0.487751,0.00310055,2.47457,13.4624,0.05,0.00576746,0.00240311,0.0103101,0.00650384,0.00384497,0.00288373,0.00961243,0,0,0.0731006,0,4.66007,430.628,129.768,180000000000000.00,1.41612
479,64.4273,16.9395,1.03701,0.418818,0.0841254,4.3537,12.5364,0.0461761,0.0404149,0.00135284,0.0107648,0.00752955,0.000940895,0.000705671,0.00235224,0,0,0.0929433,2.34786,8.5482,582.364,22.3463,180000000000000.00,11.8123
480,64.9358,16.9986,1.06366,1.67402,0.0887451,2.42353,12.6045,0.0459661,0.041498,0.00128984,0.01,0.00680677,0.000772906,0.000579679,0.00193226,0,0,0.102271,0,7.69801,583.094,39.225,1317550000000000.00,3.905
481,65.4925,16.9607,1.04456,1.29551,0.0906121,2.39763,12.5115,0.0450575,0.0455398,0.00101726,0.01,0.00764749,0.000705014,0.000528761,0.00176254,0,0,0.0947124,2.90782,7.55168,589.508,18.3304,180000000000000.00,12.8644
482,66.5115,16.9264,1.05163,0.436691,0.0952802,2.35873,12.2873,0.117562,0.0969493,0.00102749,0.0108662,0.00773237,0.000535265,0.000401449,0.00133816,0,0,0.0959855,3.32615,8.50156,598.589,12.7125,1063510000000000.00,4.25109
483,65.8574,16.5634,1.52684,0.361731,0.0748269,2.45069,12.8945,0.0558485,0.03371,0.000431711,0.0184415,0.0129242,0.00703462,0.0140692,0.00703462,0.0140692,0.0140692,0.0929654,0,7.98978,553.171,0,1460300000000000.00,2.32617
484,65.2614,16.4414,1.66208,0.49296,0.0259206,2.49296,13.405,0.0543201,0.0146402,0.00148478,0.0151841,0.0098881,0.00659206,0.0103442,0.01,0.00864021,0.00864021,0.0786402,0,10.2513,492.872,35.7833,534249000000000.00,3.70342
485,65.832,16.5447,1.44119,0.376446,0.024236,2.44254,13.1651,0.0491187,0.0161351,0.00219154,0.01,0.00644065,0.00311869,0.00233902,0.00779673,0,0,0.0766098,0.434045,7.34932,481.152,49.1194,180000000000000.00,4.82761
486,65.2305,16.4383,1.69116,0.497551,0.0351021,2.49755,13.3713,0.0558504,0.0177007,0.00112517,0.0170204,0.0112653,0.00751021,0.0129456,0.01,0.0117007,0.0117007,0.0817007,0,9.22178,520.851,84.2379,1244760000000000.00,3.93483
487,65.8388,16.7173,1.23403,0.42758,0.0576616,2.76831,12.7609,0.0484274,0.0285404,0.00181854,0.0105242,0.00704839,0.00190321,0.00142741,0.00475804,0,0,0.0909679,0,2.99072,411.177,64.2335,180000000000000.00,2.83934
488,65.1271,16.6891,1.74061,0.555414,0.0653429,2.46459,13.0796,0.0573286,0.0190543,0.000109928,0.0209314,0.0160686,0.00732856,0.0146571,0.00732856,0.0146571,0.0146571,0.106029,0,12.2155,514.596,0,1213330000000000.00,1.85015
489,64.8537,16.8482,1.78307,0.575351,0.0338597,2.37494,13.2931,0.0425731,0.0364561,0.000520321,0.0198216,0.0119503,0.00564328,0.0112866,0.00564328,0.0112866,0.0112866,0.0812866,0,7.99462,468.135,0,975702000000000.00,-1.02485
490,66.5489,16.8508,1.10493,0.413193,0.0890759,2.36866,12.4237,0.0477731,0.0386611,0.000866943,0.01,0.0067423,0.0010308,0.000773104,0.00257701,0,0,0.092269,2.79847,8.55854,578.768,24.4816,157731000000000.00,10.1388
491,65.6438,16.611,1.37161,0.448426,0.0347318,2.65366,13.0548,0.0490528,0.019577,0.00208953,0.0103157,0.00663149,0.00273703,0.00205277,0.00684257,0,0,0.0826297,0.524134,6.77997,464.32,0,2554800000000000.00,1.6101
492,65.7041,16.5687,1.43929,0.460212,0.0263834,2.44702,13.1812,0.0493404,0.0156739,0.0020163,0.01,0.00621986,0.00312055,0.00234041,0.00780138,0,0,0.0765959,0.82888,8.79886,495.178,124.042,404259000000000.00,1.02143
493,65.1671,16.432,1.75089,0.506982,0.0539648,2.50698,13.3021,0.0589941,0.0239883,0.000386381,0.020793,0.0140947,0.00939648,0.01829,0.01,0.0179883,0.0179883,0.0879883,0,13.3361,566.539,6.33701,1448170000000000.00,13.6651
494,66.0734,16.604,1.45291,0.316652,0.0793348,2.43266,12.7773,0.0545862,0.0360541,0.000517362,0.0173596,0.0122931,0.00613304,0.0122661,0.00613304,0.0122661,0.0122661,0.093867,1.36504,11.85,513.898,0,682909000000000.00,7.73963
495,65.1469,16.43,1.77,0.51,0.06,2.51,13.28,0.06,0.026,0.00015,0.022,0.015,0.01,0.02,0.01,0.02,0.02,0.09,0,12.5,453.18,0,2000000000000000.00,1.07627
496,64.0152,16.7288,1.23524,0.4293,2.25615,2.38874,12.7598,0.045944,0.027801,0.0018916,0.010507,0.007014,0.001972,0.001479,0.00493,0,0,0.08521,0,4.47461,471.479,31.059,180000000000000.00,3.06066
497,62.8966,16.9628,0.946003,0.386765,4.14895,2.31218,12.1388,0.0425412,0.046091,0.00138118,0.0109323,0.0078647,0.000270607,0.000202956,0.000676519,0,0,0.0979704,0,2.12183,383.547,8.59179,180000000000000.00,0.0835359
498,65.4101,16.5238,1.65911,0.49294,0.0685301,2.47588,13.0821,0.0518111,0.0437425,0.000329131,0.0199528,0.0136352,0.00829399,0.016588,0.00829399,0.016588,0.016588,0.091706,0.655108,8.48976,673.911,0,854989000000000.00,1.22819
499,65.2549,16.4407,1.66816,0.49392,0.02784,2.49392,13.3979,0.05464,0.01528,0.0014096,0.015568,0.010176,0.006784,0.010888,0.01,0.00928001,0.00928001,0.07928,0,8.9616,469.832,72.3599,1024480000000000.00,4.32672
500,66.4301,16.7153,1.18209,0.401624,0.0723471,2.40765,12.5896,0.0487942,0.0349389,0.00129421,0.00457396,0.00479421,0.00158843,0.00119132,0.00397107,0,0,0.100145,0,3.86785,397.325,158.843,180000000000000.00,2.64896
501,65.3485,16.45,1.58,0.48,0,2.48,13.5,0.05,0.006,0.0025,0.01,0.006,0.004,0.003,0.01,0,0,0.07,0,2.51152,428.058,68.1062,180000000000000.00,0.270693
502,65.6479,16.5727,1.44396,0.46885,0.0245311,2.44878,13.1878,0.0673948,0.029416,0.00212088,0.010223,0.00644602,0.00310796,0.00233097,0.0077699,0,0,0.0766903,0.856358,8.79742,495.682,123.541,180000000000000.00,3.8621
503,65.2784,16.443,1.64608,0.490433,0.0208669,2.49043,13.4235,0.0534778,0.0129556,1.68E-03,0.0141734,0.00913004,0.00608669,0.0089123,0.01,0.00695565,0.00695565,0.0769556,0,9.17369,487.955,41.0897,180000000000000.00,9.44375
504,65.483,16.4977,1.51851,0.473576,0.0458888,2.46256,13.3522,0.0496329,0.01013,0.00236233,0.00990822,0.00627533,0.00363289,0.00272467,0.00908222,0,0,0.0727533,0,6.14387,483.354,0,2741190000000000.00,-0.0827458
505,65.3485,16.45,1.58,0.48,0,2.48,13.5,0.05,0.006,0.0025,0.01,0.006,4.00E-03,3.00E-03,1.00E-02,0,0,0.07,0,8.71899,461.569,91.1384,180000000000000.00,5.22888
506,67.2166,16.9629,0.954608,0.180499,0.11,2.31461,12.0261,0.0833255,0.0312636,0.0011,0.0109216,0.008,0,0,0,0,0,0.1,3.64059,8.44,620,0,650025000000000.00,9.23407
507,66.6793,16.7832,1.11731,0.38714,0.106073,2.39482,12.2894,0.0507855,0.0475005,0.000418757,0.0058746,0.00655336,0.00232124,0.00464247,0.00232124,0.00464247,0.00464247,0.113036,0,4.93906,523.282,0,370341000000000.00,4.7648
508,66.1385,16.7736,1.2211,0.450582,0.0647202,2.39763,12.6763,0.0958925,0.0677784,0.00149978,0.0105884,0.00717673,0.00164654,0.0012349,0.00411634,0,0,0.087651,2.25932,6.85932,541.378,83.5618,162349000000000.00,5.23878
509,65.0816,16.5231,1.77291,0.524553,0.0541789,2.47992,13.2829,0.0561193,0.0283284,0.000232465,0.0215149,0.0143209,0.00902982,0.0180596,0.00902982,0.0180596,0.0180596,0.0880596,0,13.3539,654.38,0,1453200000000000.00,-0.110458
510,68.8206,15.5076,1.2066,0.432584,0.0711235,2.36739,11.4019,0.0470365,0.0320786,0.00178876,0.01,0.0065927,0.00162922,0.00122191,0.00407304,0,0,0.0877809,0,3.93618,586.418,0,1328600000000000.00,0.902195
511,67.232,16.8191,1.03925,0.0765847,0.0944163,2.33408,12.1953,0.0465667,0.0454832,0.00129834,0.01,0.00771666,0.000566678,0.000425009,0.0014167,0,0,0.0957499,1.69091,7.41509,502.917,13.4586,180000000000000.00,15.2821
512,65.4856,16.9362,1.07022,1.25643,0.0862698,2.40157,12.5589,0.0452944,0.043645,0.00108831,0.01,0.00756854,0.000862915,0.000647186,0.00215729,0,0,0.0935281,1.4509,6.61558,406.256,29.1234,1285820000000000.00,0.159214
513,65.293,16.4445,1.63228,0.488255,0.0165102,2.48826,13.4395,0.0527517,0.0115034,0.00185335,0.013302,0.00847653,0.00565102,0.00767789,0.01,0.0055034,0.0055034,0.0755034,0,8.80337,501.067,45.6643,180000000000000.00,5.6548
514,66.5992,16.9623,1.0118,0.433426,0.102463,2.34959,12.1959,0.122655,0.103805,0.000916486,0.0109315,0.00786296,0.000274084,0.000205563,0.00068521,0,0,0.0979444,3.57688,8.17688,606.912,13.9098,152056000000000.00,8.22387
515,66.8264,16.9435,0.995119,0.397751,0.109665,2.34292,12.1749,0.0472584,0.0462106,0.000489472,0.01,0.00691388,0.000344495,0.000258371,0.000861237,0,0,0.0974163,3.44531,8.10928,603.55,17.4831,152584000000000.00,11.1349
516,65.3485,16.45,1.58,0.48,0,2.48,13.5,0.05,0.006,0.0025,0.01,0.006,0.004,0.003,0.01,0,0,0.07,0,4.55421,409.466,21.3059,2046310000000000.00,1.14403
517,65.142,17.1621,1.63996,0.629909,0.0599636,2.37506,12.7729,0.05,0.00150273,0.000626136,0.0159964,0.0157441,1.00E-03,7.51E-04,2.50E-03,0,0,0.129964,0,7.14606,493.73,23.7932,180000000000000.00,5.24889
518,65.6596,16.6203,1.52139,0.473168,0.0753466,2.45168,12.9301,0.0560099,0.0339802,0.00185347,0.0164752,0.0116238,0.00693069,0.0138614,0.00693069,0.0138614,0.0138614,0.0930693,0,9.33861,605.693,0,1441390000000000.00,3.03544
519,65.2793,16.4431,1.64518,0.490292,2.06E-02,2.49029,13.4245,0.0534305,0.012861,0.00169383,0.0141166,0.00908747,0.00605831,0.00883188,0.01,6.86E-03,6.86E-03,0.076861,0,8.49262,449.707,262.779,180000000000000.00,1.93131
520,65.3278,16.4479,1.59948,0.483076,0.00615175,2.48308,13.4774,0.0510253,0.00805058,0.00225906,0.0112304,0.00692276,0.00461518,0.004743,0.01,0.00205058,0.00205058,0.0720506,0,9.26911,481.326,142.698,366603000000000.00,1.19491
521,65.3624,16.5068,1.6792,0.496031,0.0669846,2.48206,13.118,0.0532948,0.040528,0.000296677,0.0203237,0.0138825,0.00860308,0.0172062,0.00860308,0.0172062,0.0172062,0.0913969,0.536419,8.49162,675.92,0,881261000000000.00,0.915084
522,64.8509,17.1115,0.957412,1.91973,0.107007,2.4119,12.4202,0.045136,0.0488029,0.00104081,0.01,0.00697279,0.000108825,8.16E-05,0.000272063,0,0,0.108912,0,3.52646,571.518,2.82946,180000000000000.00,0.211015
523,65.3485,16.45,1.58,0.48,0,2.48,13.5,0.05,0.006,0.0025,0.01,0.006,0.004,0.003,0.01,0,0,0.07,0,2.60963,447,86.7107,1573020000000000.00,1.73849
524,65.9135,16.8942,1.15843,0.834204,0.0968413,2.39211,12.4769,0.0489476,0.042947,0.000555255,0.0138949,0.00910539,0.00263174,0.00526347,0.00263174,0.00526347,0.00526347,0.0973683,2.601,9.50848,632.632,0,658976000000000.00,7.60098
525,65.1907,16.9941,1.62582,0.594552,0.0458208,2.39981,12.9444,0.05,0.00256344,0.0010681,0.0145821,0.0134459,0.00170896,0.00128172,0.00427239,0,0,0.115821,0,7.35418,501.638,26.9161,180000000000000.00,5.30481
526,65.3485,16.45,1.58,0.48,0,2.48,13.5,0.05,0.006,0.0025,0.01,0.006,0.004,0.003,0.01,0,0,0.07,0,2.06831,445.878,110.172,180000000000000.00,0.0485311
527,65.3485,16.45,1.58,0.48,0,2.48,13.5,0.05,0.006,0.0025,0.01,0.006,0.004,0.003,0.01,0,0,0.07,0,5.64155,440.661,278.647,1438140000000000.00,0.0459392
528,66.5941,16.5969,1.383,0.453288,0.0367293,1.65526,13.1027,0.0479966,0.0203578,0.00203254,0.01,0.0063339,0.00266439,0.00199829,0.00666098,0,0,0.0800171,0,5.44504,483.787,266.439,180000000000000.00,0.87424
529,65.1746,17.0495,1.63048,0.60621,0.050484,2.39165,12.8879,0.05,0.0022137,0.000922377,0.0150484,0.0142036,0.0014758,0.00110685,0.00368951,0,0,0.120484,0,7.90294,499.756,58.6631,180000000000000.00,7.66539
