Repository: PhamThanhSJU/Swelling_rate_of_316SS

File: Swelling_data_316SS_Thanh_WERCS.csv (part 3 of 3)
No,Fe,Cr,Mn,Si,Co,Mo,Ni,C,N,B,P,S,Al,Ti,Nb,Ta,Pb,Cu,Pre-irr,Irr,Temp,Stre,Dis,Swell
530,65.2922,16.4444,1.63306,0.488378,0.0167565,2.48838,13.4386,0.0527927,0.0115855,0.0018437,0.0133513,0.00851347,0.00567565,0.00774767,0.01,0.0055855,0.0055855,0.0755855,0,7.80176,545.739,10.4505,2606220000000000.00,0.451347
531,66.3281,16.7771,1.19232,0.425482,0.0726904,2.38914,12.6217,0.0481827,0.0326532,0.00116734,0.01,0.00660575,0.00157699,0.00118274,0.00394246,0,0,0.0881726,2.28369,8.02998,562.046,24.8375,797869000000000.00,3.9046
532,66.5973,16.6977,0.752531,0.453647,0.0579755,2.46419,12.7885,0.0473647,0.0276091,0.00176213,0.0105271,0.0070541,0.0018918,0.00141885,0.0047295,0,0,0.0858115,0,5.1843,424.688,60.0646,180000000000000.00,3.1873
533,65.1469,16.43,1.77,0.51,0.06,2.51,13.28,0.06,0.026,0.00015,0.022,0.015,0.01,0.02,0.01,0.02,0.02,0.09,0,7.8,624.149,0,755505000000000.00,1.63323
534,66.3748,16.8883,1.18076,0.415431,0.0963726,2.37178,12.4071,0.108739,0.0121784,0.00084108,0.0147255,0.00990783,0.00272548,0.00545095,0.00272548,0.00545095,0.00545095,0.0972745,2.7425,8.45635,637.716,0,1306290000000000.00,6.77034
535,65.3485,16.45,1.58,0.48,0,2.48,13.5,0.05,0.006,0.0025,0.01,0.006,0.004,0.003,0.01,0,0,0.07,0,4.18322,429,109.425,180000000000000.00,4.85207
536,66.8813,16.9618,0.973411,0.394698,0.113736,2.33783,12.1257,0.0471566,0.047703,0.000414849,0.01,0.0069478,0.000208816,0.000156612,0.000522039,0,0,0.0984339,3.57319,8.23954,610.029,10.5974,180000000000000.00,13.3021
537,65.2768,16.5087,1.66636,0.564943,0.0662435,2.49002,13.1439,0.0581269,0.028872,0.000218679,0.0206264,0.014001,0.0087513,0.0175026,0.0087513,0.0175026,0.0175026,0.0912487,0.440791,11.993,532.487,0,1772740000000000.00,1.00885
538,65.5056,16.5102,1.50993,0.48,0.012044,2.46467,13.3489,0.0494525,0.0112556,0.00234671,0.00989051,0.00621898,0.00356204,0.00267153,0.00890509,0,0,0.0743796,0.202558,4.88139,425.825,120.219,334382000000000.00,0.155037
539,65.1472,16.43,1.76968,0.50995,0.0598991,2.50995,13.2804,0.0599832,0.0259664,0.000153951,0.0219798,0.0149849,0.00998991,0.0199714,0.01,0.0199664,0.0199664,0.0899664,0,13.9842,518.849,0.341292,998621000000000.00,7.09859
540,65.2912,16.4443,1.63397,0.488522,0.0170435,2.48852,13.4375,0.0528406,0.0116812,0.00183246,0.0134087,0.00855653,0.00570435,0.00782899,0.01,0.00568117,0.00568117,0.0756812,0,9.92261,488.406,90.9246,180000000000000.00,9.43827
541,65.0822,17.3682,1.65732,0.673312,0.0773247,2.34468,12.5624,0.05,0.000200646,8.36E-05,0.0177325,0.0185653,0.000133764,0.000100323,0.000334411,0,0,0.147325,0,6.55465,501.923,13.3764,180000000000000.00,5.86234
542,65.8129,16.5802,1.40813,0.459168,0.0286443,2.44615,13.112,0.0377611,0.0062604,0.00213544,0.0097396,0.00652081,0.00295839,0.00221879,0.00739597,0,0,0.0778121,1.00516,8.78021,501.664,117.596,180000000000000.00,2.50274
543,64.7227,17.1227,1.73744,0.608812,0,2.27963,13.364,0.0285314,0.0374873,0.00142657,0.0150093,0.00743124,0.00113752,0.000853138,0.00284379,0,0,0.07,0,4.1921,442.597,38.3912,180000000000000.00,1.47168
544,65.5046,17.0037,0.999476,1.36418,0.0982425,2.39069,12.4283,0.0446413,0.0488695,0.000892395,0.01,0.00778623,0.000427545,0.000320659,0.00106886,0,0,0.0967934,0,4.10398,562.708,10.1542,180000000000000.00,0.535243
545,66.4088,16.0073,1.40405,0.45162,0.0312178,2.44311,13.0771,0.0488648,0.0190547,0.00215944,0.0097162,0.0062838,0.00286481,0.00214861,0.00716202,0,0,0.0785139,0,3.76563,440.636,96.6873,180000000000000.00,2.4653
546,65.7918,16.0463,1.40263,0.452477,0.0336395,2.43107,13.6651,0.0487767,0.0188442,0.00198012,0.00969419,0.00661163,0.00277675,0.00208256,0.00694186,0,0,0.0791744,0,3.70091,441.538,140.92,180000000000000.00,4.35356
547,64.5765,16.8095,3.01162,0.411828,0.0681723,2.36845,12.558,0.0462815,0.0369874,0.00169433,0.00938025,0.00661975,0.00152101,0.00114076,0.00380252,0,0,0.0885924,0,5.77647,570.935,36.124,180000000000000.00,0.0152626
548,65.4381,16.768,1.24666,0.987707,0.0564119,2.42872,12.8846,0.046923,0.0306161,0.0015769,0.01,0.00702567,0.00194866,0.00146149,0.00487165,0,0,0.0853851,1.81031,7.93335,548.387,30.6914,180000000000000.00,10.973
549,65.7019,16.637,1.50386,0.467286,0.0764285,2.44757,12.8857,0.0820142,0.0194286,0.000429285,0.0187143,0.0127,0.00671429,0.0134286,0.00671429,0.0134286,0.0134286,0.0932857,0,10.2642,627.8,0,1126720000000000.00,0.139214
550,65.1469,16.43,1.77,0.51,0.06,2.51,13.28,0.06,0.026,0.00015,0.022,0.015,0.01,0.02,0.01,0.02,0.02,0.09,0,10.2728,646.643,0,1399830000000000.00,6.28203
551,65.3123,16.4981,1.53469,0.584771,0.00778706,2.47504,13.4214,0.049646,0.00911482,0.00239381,0.01,0.00607079,0.00371683,0.00278763,0.00929209,0,0,0.0728317,0,7.47362,483.406,58.5401,180000000000000.00,3.69963
552,66.6571,16.887,1.06212,0.407172,0.0971034,2.35862,12.3267,0.0475724,0.0416046,0.000719771,0.01,0.00680919,0.000763221,0.000572416,0.00190805,0,0,0.0942758,3.05066,7.47834,586.991,19.8437,1320960000000000.00,4.06533
553,66.0161,16.7235,1.27669,0.455139,0.0546952,2.41039,12.8039,0.0887839,0.0582091,0.00165471,0.0104972,0.00699446,0.00201108,0.00150831,0.00502771,0,0,0.0849169,1.90936,8.67127,539.557,47.7632,165083000000000.00,5.04922
554,65.0539,16.64,1.52105,0.944911,0.0749969,2.48001,13.0131,0.0555009,0.0331985,0.000404948,0.0184007,0.0126005,0.00700062,0.0140012,0.00700062,0.0140012,0.0140012,0.0959988,0,10.3917,432.903,0,1167090000000000.00,5.41549
555,65.1469,16.43,1.77,0.51,0.06,2.51,13.28,0.06,0.026,0.00015,0.022,0.015,0.01,0.02,0.01,0.02,0.02,0.09,0,14,538.167,0,1335130000000000.00,8.45339
556,65.1561,16.4309,1.76125,0.508618,0.0572362,2.50862,13.2901,0.0595394,0.0250787,0.000258249,0.0214472,0.0145854,0.00972362,0.0192169,0.01,0.0190787,0.0190787,0.0890787,0,7.6526,582.584,6.21854,1916160000000000.00,0.765324
557,66.7422,16.7929,1.13097,0.431107,0.0284429,2.35221,12.2938,0.0473772,0.0441453,0.000820588,0.0125329,0.00868858,0.00211073,0.00422146,0.00211073,0.00422146,0.00422146,0.0978893,0,5.37703,499.18,0,353080000000000.00,0.673564
558,66.5113,16.9272,1.09499,0.401773,0.0860498,2.35484,12.3892,0.110235,0.00678227,0.00140482,0.0115645,0.00756454,0.000870916,0.000653187,0.00217729,0,0,0.0934681,2.94916,7.62569,588.429,0,1591910000000000.00,5.54999
559,65.4131,16.4764,1.55067,0.477596,0.00528869,2.47327,13.4327,0.0537502,0.0110483,0.00241827,0.0100481,0.00609616,0.00380768,0.00285576,0.00951921,0,0,0.0714424,0.184623,4.78462,438.183,128.509,178558000000000.00,6.06895
560,65.111,16.4383,1.75799,0.508242,0.0607324,2.50766,13.2599,0.0597656,0.0264248,0.000166844,0.0218389,0.0148975,0.00985353,0.0197071,0.00985353,0.0197071,0.0197071,0.154154,0,13.8466,518.728,0,1569350000000000.00,14.2831
561,65.5191,17.0552,0.945544,1.44633,0.107369,2.38239,12.3287,0.0441435,0.0528521,0.000743045,0.01,0.00795217,9.57E-05,7.17E-05,0.00023914,0,0,0.0992826,3.44558,8.451,616.174,3.80232,180000000000000.00,15.1073
562,65.6455,16.5236,1.59935,0.405947,0.0704053,2.46838,13.0095,0.0570865,0.0314108,0.000347701,0.0195027,0.0135433,0.00791894,0.0158379,0.00791894,0.0158379,0.0158379,0.0920811,0.734614,12.8429,483.002,0,1296570000000000.00,2.91995
563,65.2974,16.4449,1.62814,0.487601,0.0152028,2.4876,13.4443,0.0525338,0.0110676,0.00190456,0.0130406,0.00828041,0.00552028,0.00730745,0.01,0.00506759,0.00506759,0.0750676,0,10.1922,516.504,94.8208,537265000000000.00,0.14027
564,65.1469,16.43,1.77,0.51,0.06,2.51,13.28,0.06,0.026,0.00015,0.022,0.015,0.01,0.02,0.01,0.02,0.02,0.09,0,10.8434,494.636,0,1251380000000000.00,6.29281
565,64.2775,16.9296,3.53531,0.393423,0.101635,2.33513,12.1975,0.0466769,0.0509808,0.00102433,0.011175,0.00833845,0.00167306,0.00334613,0.00167306,0.00334613,0.00334613,0.0983269,0,3.88277,441.519,0,415902000000000.00,2.57583
566,67.4803,16.8959,0.950884,0.0426958,0.11,2.31088,11.9888,0.0531577,0.0480235,0.0011,0.0101767,0.008,0,0,0,0,0,0.1,3.55121,8.44,620,0,270134000000000.00,12.535
567,65.7115,16.5211,1.47579,0.402253,0.0181962,2.45188,13.2486,0.0493383,0.0136093,0.00226841,0.01,0.00633084,0.00333832,0.00250374,0.0083458,0,0,0.0749626,0.325878,8.61382,468.271,132.698,180000000000000.00,8.02624
568,64.4881,17.3749,1.79646,0.657108,0,2.2045,13.3131,0.0204821,0.049293,0.0010241,0.0168875,0.00796786,6.43E-05,4.82E-05,0.000160691,0,0,0.07,0,4.08415,448.402,1.01235,180000000000000.00,-0.194587
569,65.3485,16.45,1.58,0.48,0,2.48,13.5,0.05,0.006,0.0025,0.01,0.006,0.004,0.003,0.01,0,0,0.07,0,7.34455,469.673,81.685,180000000000000.00,0.186534
570,66.0122,15.8457,1.31447,0.438798,0.0503585,2.40675,13.7472,0.0481688,0.0252278,0.00172173,0.0095422,0.00691561,0.00216878,0.00162659,0.00542195,0,0,0.0837341,0,6.6888,597.341,86.209,180000000000000.00,0.57155
571,66.6547,16.986,1.03518,0.392125,0.0966621,2.3394,12.2522,0.117663,0.00687875,0.00126975,0.0117575,0.00775749,0.000485014,0.00036376,0.00121253,0,0,0.0963624,3.31287,7.82888,599.023,12.6104,180000000000000.00,13.659
572,65.5141,17.0373,0.964255,1.41783,0.104203,2.38527,12.3632,0.0443162,0.0514704,0.00079486,0.01,0.0078946,0.0002108,0.0001581,0.000527,0,0,0.098419,3.34397,8.46424,611.568,5.0065,180000000000000.00,14.816
573,64.8118,17.0269,1.71501,0.590463,0,2.30817,13.3834,0.0315895,0.0330021,0.00157948,0.0142958,0.00722737,0.00154527,0.00115895,0.00386317,0,0,0.07,0,7.92424,408.451,49.0622,180000000000000.00,-1.08564
574,66.7702,17.0327,0.964543,0.402717,0.11,2.32909,12.0891,0.127454,0.0537048,0.000909134,0.0115457,0.008,0,0,0,0,0,0.1,1.74463,5.26967,505.41,0,643418000000000.00,0.13096
575,64.8482,16.5546,1.45065,0.460977,0.846514,2.44576,13.2223,0.0484782,0.0141798,0.00227173,0.0101902,0.00638046,0.00323909,0.00242932,0.00809772,0,0,0.0757068,0,4.03502,436.799,109.319,180000000000000.00,4.80347
576,65.6349,16.7255,1.38068,0.716386,0.083453,2.43495,12.7687,0.0529641,0.0367884,0.000407983,0.0168403,0.0112475,0.0053094,0.0106188,0.0053094,0.0106188,0.0106188,0.0946906,1.65578,10.5956,601.948,0,1146310000000000.00,4.17144
577,65.0864,17.2238,1.67999,0.649112,0.0763662,2.37089,12.6663,0.0518169,0.004724,2.73E-05,0.0187268,0.0182732,0.00181692,0.00363384,0.00181692,0.00363384,0.00363384,0.139098,0,8.5337,496.917,0,436186000000000.00,6.65895
578,65.7447,16.792,1.2931,0.762816,0.0887291,2.41807,12.6537,0.0513813,0.0392154,0.00046602,0.0156796,0.0104033,0.00425418,0.00850836,0.00425418,0.00850836,0.00850836,0.0957458,2.02828,10.1672,605.536,0,954260000000000.00,6.53379
579,65.4382,16.7682,1.24638,0.988128,0.0564587,2.42867,12.8841,0.0469204,0.0306365,0.00157613,0.01,0.00702652,0.00194696,0.00146022,0.00486739,0,0,0.0853978,0,5.41368,525.353,30.6646,180000000000000.00,2.98388
580,65.978,16.7083,1.31744,0.437652,0.046583,2.41224,12.8987,0.0826081,0.00642348,0.00190713,0.010847,0.00684696,0.00230607,0.00172955,0.00576518,0,0,0.0827045,1.59653,7.2639,500.661,230.607,167296000000000.00,8.51072
581,66.5416,16.8535,1.0958,0.406636,0.0807007,2.36995,12.4509,0.0470654,0.0397476,0.00154626,0.00926636,0.00673364,0.00106543,0.000799071,0.00266357,0,0,0.0920093,0,5.48122,680.093,42.3508,180000000000000.00,1.52521
582,67.3815,16.6898,1.25846,0.436401,0.0599481,1.13389,12.8515,0.0467301,0.0294342,0.00173702,0.01,0.00654498,0.00182007,0.00136505,0.00455018,0,0,0.0863495,1.6731,6.69273,533.092,61.4274,180000000000000.00,3.19474
583,65.3766,16.5555,1.57341,0.47921,0.0718425,2.4721,12.9863,0.0562104,0.0321581,0.000398692,0.018921,0.0131052,0.00763151,0.015263,0.00763151,0.015263,0.015263,0.303165,0,6.9439,571.131,0,1256040000000000.00,11.0652
584,65.2848,16.5347,1.50025,0.66443,0.0137077,2.47128,13.3617,0.0493769,0.0114831,0.00231308,0.01,0.00612462,0.00350154,0.00262615,0.00875385,0,0,0.0749846,0,7.5296,491.318,55.1493,355707000000000.00,3.42
585,65.2853,16.6679,1.59835,0.525879,0.0183515,2.44788,13.2775,0.05,0.00462364,0.00192652,0.0118351,0.00898212,0.00308243,0.00231182,0.00770606,0,0,0.0883515,0,5.61979,564.355,0,2353110000000000.00,1.81604
586,65.3375,16.4489,1.59039,0.481641,0.00328159,2.48164,13.488,0.0505469,0.00709386,0.00237147,0.0106563,0.00649224,0.00432816,0.00392978,0.01,0.00109386,0.00109386,0.0710939,0,6.73363,421.04,378.123,180000000000000.00,1.07604
587,65.3278,16.4479,1.59953,0.483083,0.00616609,2.48308,13.4774,0.0510277,0.00805536,0.00225849,0.0112332,0.00692491,0.00461661,0.00474706,0.01,0.00205536,0.00205536,0.0720554,0,4.48934,461.696,93.3121,324903000000000.00,4.55867
588,64.7306,16.6698,1.30848,0.441211,0.0474082,2.42397,12.9699,0.0474141,0.0258253,0.00193972,0.01,0.00686197,0.00227607,0.00170705,0.00569016,0,0,1.30692,0,6.8399,589.295,54.0565,180000000000000.00,0.565324
589,65.4837,16.4933,1.65471,0.439704,0.0670296,2.48188,13.0972,0.0580317,0.0296554,0.000283562,0.0203129,0.0140159,0.00859408,0.0171882,0.00859408,0.0171882,0.0171882,0.0914059,0,12.528,667.816,0,884715000000000.00,0.597008
590,65.9012,16.6345,1.36128,0.449243,0.0410099,2.42874,13.0045,0.0489748,0.0210369,0.00174815,0.01,0.00634175,0.002633,0.00197475,0.00658251,0,0,0.0802525,0,3.92675,419.089,133.625,180000000000000.00,2.36058
591,65.3471,16.4499,1.5813,0.480205,0.000410445,2.48021,13.4985,0.0500684,0.00613681,0.00248392,0.0100821,0.00606157,0.00404104,0.00311629,0.01,0.000136815,0.000136815,0.0701368,0,4.65404,429.896,134.076,180000000000000.00,0.895061
592,65.0962,17.0951,1.69458,0.626561,0.073713,2.39344,12.7658,0.0531435,0.00817305,4.72E-05,0.0192574,0.0177426,0.00314348,0.00628697,0.00314348,0.00628697,0.00628697,0.131139,0,9.41985,563.011,0,623231000000000.00,9.49474
593,65.3715,16.5317,1.49433,0.610489,0.0144988,2.46682,13.3418,0.0492092,0.0123267,0.00226275,0.01,0.00626361,0.00347277,0.00260458,0.00868193,0,0,0.0739542,0,3.21152,440.805,90.2921,180000000000000.00,5.36303
594,65.7178,16.6013,1.41223,0.466249,0.0302527,2.4415,13.115,0.0714519,0.0348776,0.00203246,0.010275,0.00655005,0.0028999,0.00217493,0.00724975,0,0,0.0782507,1.0561,5.6561,481.53,97.8717,180000000000000.00,9.18626
595,65.1757,16.4329,1.74285,0.505713,0.0514258,2.50571,13.3114,0.058571,0.0231419,0.000485822,0.0202852,0.0137139,0.00914258,0.0175706,0.01,0.0171419,0.0171419,0.0871419,0,11.9855,558.566,22.7216,180000000000000.00,15.5736
596,65.1192,16.7549,1.29306,1.14355,0.0493181,2.44862,13.0023,0.0477583,0.0257272,0.00182748,0.01,0.00644835,0.00220661,0.00165496,0.00551654,0,0,0.0879339,0.883243,8.12436,482.417,70.06,180000000000000.00,4.43328
597,65.3485,16.45,1.58,0.48,0,2.48,13.5,0.05,0.006,0.0025,0.01,0.006,0.004,0.003,0.01,0,0,0.07,0,3.18225,443.081,81.3541,180000000000000.00,0.928381
598,65.2329,16.4385,1.68895,0.497203,0.0344059,2.4972,13.3738,0.0557343,0.0174686,0.00115244,0.0168812,0.0111609,0.00744059,0.0127483,0.01,0.0114686,0.0114686,0.0814686,0,11.8245,492.686,67.8243,1223650000000000.00,5.93163
599,65.9517,16.6971,1.30594,0.457536,0.0494202,2.4171,12.871,0.0850434,0.0531738,0.00173623,0.0104493,0.00689855,0.0022029,0.00165218,0.00550725,0,0,0.0834782,1.72521,7.86725,539.043,34.6957,180000000000000.00,11.0072
600,63.9493,17.7544,1.79859,0.595755,0.00282994,2.26226,13.2419,0.0504717,0.0498209,0.000959909,0.0172358,0.0111887,0.0957551,0.0104717,0.000471656,0.000943312,0.000943312,0.156698,0,3.70939,525.576,0,246504000000000.00,1.04598
601,66.3187,16.6921,1.24574,0.441348,0.0912057,2.41014,12.556,0.0518865,0.0422269,0.00036844,0.0138865,0.0100071,0.00375887,0.00751773,0.00375887,0.00751773,0.00751773,0.0962411,0,7.80255,668.66,0,710000000000000.00,0.599688
602,65.1719,16.4325,1.74638,0.506271,0.0525411,2.50627,13.3073,0.0587569,0.0235137,0.00044214,0.0205082,0.0138812,0.00925411,0.0178866,0.01,0.0175137,0.0175137,0.0875137,0,12.8314,569.985,16.7825,1414720000000000.00,12.7944
603,65.3475,16.4535,1.5803,0.48074,0.000296193,2.47948,13.4964,0.05,0.00597779,0.00249074,0.0100296,0.00604813,0.00398519,0.00298889,0.00996298,0,0,0.0702962,0,9.2916,467.104,190.293,2989560000000000.00,2.34907
604,65.278,16.443,1.64641,0.490486,0.0209714,2.49049,13.4231,0.0534952,0.0129905,0.00167862,0.0141943,0.00914571,0.00609714,0.00894189,0.01,0.00699046,0.00699046,0.0769905,0,7.88551,485.273,132.047,672827000000000.00,5.57545
605,64.9437,16.9881,1.07353,1.65122,0.0870499,2.4246,12.6216,0.0460432,0.04082,0.00131296,0.01,0.00679136,0.000834548,0.000625911,0.00208637,0,0,0.101655,0,4.12879,541.201,83.4548,180000000000000.00,0.167482
606,65.6525,16.6187,1.52736,0.471058,0.0749778,2.45308,12.9205,0.0800703,0.0203084,0.000434579,0.0190044,0.0129031,0.00700444,0.0140089,0.00700444,0.0140089,0.0140089,0.0929956,1.12933,8.48203,665.529,0,1473170000000000.00,12.7536
607,65.3032,16.4845,1.69069,0.507133,0.064778,2.49375,13.1692,0.0585666,0.0286757,0.000240781,0.0207577,0.0143311,0.00904441,0.0180888,0.00904441,0.0180888,0.0180888,0.0919112,0.188251,13.3473,516.331,0,1455260000000000.00,0.54109
608,65.3485,16.45,1.58,0.48,0,2.48,13.5,0.05,0.006,0.0025,0.01,0.006,0.004,0.003,0.01,0,0,0.07,0,3.59373,444.804,123.114,180000000000000.00,0.512617
609,65.3485,16.45,1.58,0.48,0,2.48,13.5,0.05,0.006,0.0025,0.01,0.006,0.004,0.003,0.01,0,0,0.07,0,2.82013,448.709,111.23,180000000000000.00,0.418281
610,65.4232,16.4749,1.55043,0.475842,0.00554358,2.47307,13.433,0.0498614,0.00803265,0.00239837,0.01,0.0060462,0.00381521,0.00286141,0.00953804,0,0,0.0713859,0.174161,6.49424,422.563,381.521,180000000000000.00,3.89444
611,68.1304,16.8607,1.04156,0.406992,0.100387,1.12934,12.122,0.045437,0.045242,0.00131361,0.01,0.00782521,0.00034958,0.000262185,0.00087395,0,0,0.0973782,0,2.04301,465.699,5.50588,180000000000000.00,0.116134
612,65.3608,16.4533,1.57563,0.479437,0.000774721,2.47887,13.4899,0.0499859,0.00630285,0.00248944,0.01,0.00601409,0.00397183,0.00297887,0.00992957,0,0,0.0695774,0,7.36148,472.359,62.5563,180000000000000.00,6.21739
613,65.0952,16.5037,1.7723,0.521519,0.0553923,2.48619,13.2823,0.0569282,0.0278431,0.000215276,0.021616,0.0144624,0.00923204,0.0184641,0.00923204,0.0184641,0.0184641,0.0884641,0,13.4885,660.345,0,1481720000000000.00,0.231215
614,66.8383,16.7419,1.1523,0.160923,0.0746776,2.36459,12.4681,0.0472845,0.0372288,0.00154956,0.01,0.00735777,0.00128445,0.000963338,0.00321113,0,0,0.0903666,1.25594,6.34474,483.99,65.1859,1137230000000000.00,3.41776
615,64.9415,16.4779,1.70115,0.499924,0.0641981,2.49657,13.165,0.0586566,0.0284349,0.000246557,0.0210764,0.0144123,0.00916037,0.0183207,0.00916037,0.0183207,0.0183207,0.457756,0,8.08271,680.802,0,1471610000000000.00,13.2565
616,66.2852,16.8344,1.18929,0.416982,0.0693193,2.37917,12.6052,0.0985235,0.00663018,0.00161775,0.0112604,0.00726035,0.0014793,0.00110947,0.00369825,0,0,0.0889053,2.37576,7.01987,549.363,49.9264,180000000000000.00,11.444
617,66.3981,16.6049,1.37686,0.452455,0.0378739,1.97042,12.9801,0.0482785,0.0208052,0.0020524,0.01,0.00668862,0.00262277,0.00196708,0.00655692,0,0,0.0803292,0,3.64446,551.325,68.192,180000000000000.00,2.21905
618,65.1462,17.1476,1.63875,0.62687,0.058748,2.37719,12.7877,0.05,0.0015939,0.000664125,0.0158748,0.0155466,0.0010626,0.00079695,0.0026565,0,0,0.128748,0,6.88054,468.078,33.7375,180000000000000.00,5.45889
619,65.7366,16.5438,1.44781,0.465076,0.00426408,2.44376,13.1866,0.0487208,0.0151678,0.00218019,0.01,0.0062132,0.00314718,0.00236039,0.00786796,0,0,0.0763961,0,4.47208,499.571,159.72,180000000000000.00,4.64438
620,65.6408,16.5621,1.4496,0.48,0.0224131,2.45147,13.2188,0.0489812,0.0157803,0.00221474,0.00979624,0.00640751,0.00318498,0.00238873,0.00796245,0,0,0.0781502,0,7.48797,447.775,126.603,180000000000000.00,4.73273
621,65.5169,16.4907,1.52263,0.473523,0.00185057,2.46427,13.364,0.0494448,0.00997873,0.00236121,0.01,0.00609253,0.00362989,0.00272241,0.00907471,0,0,0.0727759,0,4.50192,447.136,184.217,180000000000000.00,3.09828
622,66.026,16.6762,1.31189,0.442296,0.0502715,2.41716,12.8926,0.0487432,0.0244329,0.00157836,0.01,0.00641893,0.00232428,0.00174321,0.00581071,0,0,0.0825679,0,3.77471,416.851,117.957,180000000000000.00,0.784857
623,66.6129,16.8045,1.11208,0.423283,0.0779861,2.38783,12.4436,0.0166787,0.00670896,0.00150745,0.00929104,0.00741793,0.00116414,0.000873107,0.00291036,0,0,0.0912689,1.83622,7.67349,495.448,36.9615,1179640000000000.00,2.19727
624,64.9863,16.5258,1.48634,0.466227,0.612917,2.45521,13.2989,0.0488981,0.0119226,0.00233472,0.0101377,0.00627547,0.00344906,0.0025868,0.00862266,0,0,0.074132,0,4.51736,474.59,116.406,180000000000000.00,0.0883212
625,65.3448,16.4496,1.58352,0.480556,0.00111187,2.48056,13.4959,0.0501853,0.00637062,0.00245645,0.0102224,0.00616678,0.00411119,0.00331503,0.01,0.000370625,0.000370625,0.0703706,0,8.99451,462.168,124.647,206129000000000.00,1.03425
626,65.2158,16.4368,1.70501,0.499738,0.039477,2.49974,13.3553,0.0565795,0.019159,0.000953819,0.0178954,0.0119215,0.0079477,0.0141851,0.01,0.013159,0.013159,0.083159,0,12.2555,498.819,43.4404,719519000000000.00,4.71249
627,66.4754,16.9255,1.13293,0.407754,0.0993253,2.36056,12.3362,0.112696,0.0102699,0.00081853,0.0141349,0.00949446,0.00213494,0.00426989,0.00213494,0.00426989,0.00426989,0.0978651,0,3.88321,534.214,0,481027000000000.00,0.246641
628,65.6051,16.6366,1.38423,0.623771,0.0336484,2.44023,13.0993,0.0484705,0.0191535,0.00194939,0.0103059,0.00630589,0.00277642,0.00208232,0.00694105,0,0,0.0791768,0,6.21619,504.201,43.7286,180000000000000.00,4.14357
629,65.4635,16.4778,1.54083,0.475577,0.00126366,2.46926,13.4071,0.0496209,0.00871687,0.00240523,0.01,0.00606318,0.00374727,0.00281045,0.00936817,0,0,0.0718955,0,7.03543,472.81,59.0195,180000000000000.00,3.20575
630,65.1501,16.4303,1.76691,0.509512,0.0590241,2.50951,13.2836,0.0598374,0.0256747,0.000188223,0.0218048,0.0148536,0.00990241,0.0197235,0.01,0.0196747,0.0196747,0.0896747,0,13.8764,587.121,6.50599,1567070000000000.00,14.2661
631,68.5243,16.932,0.982585,0.395057,0.11,0.580922,12.2532,0.0645137,0.0386196,0.0011,0.0104943,0.00724715,0,0,0,0,0,0.1,0.931765,3.23782,450.609,0,172585000000000.00,0.403576
632,65.5778,16.5062,1.49564,0.463384,0.0153374,2.46466,13.307,0.0497444,0.012135,0.00224438,0.00884969,0.00574438,0.00348875,0.00261656,0.00872188,0,0,0.0763906,0,3.24663,439.331,90.7076,180000000000000.00,0.719928
633,65.3485,16.45,1.58,0.48,0,2.48,13.5,0.05,0.006,0.0025,0.01,0.006,0.004,0.003,0.01,0,0,0.07,0,2.95019,447,72.8131,1025650000000000.00,4.32699
634,66.2923,16.8373,1.18634,0.416507,0.0698423,2.37841,12.5984,0.0988896,0.00663493,0.0016111,0.0112699,0.00726986,0.00146028,0.00109521,0.0036507,0,0,0.0890479,2.39369,8.06033,566.335,22.9994,180000000000000.00,9.80266
635,65.1469,16.43,1.77,0.51,0.06,2.51,13.28,0.06,0.026,0.00015,0.022,0.015,0.01,0.02,0.01,0.02,0.02,0.09,0,10.3962,643.972,0,1386590000000000.00,7.90586
636,65.1688,16.4322,1.74929,0.506731,0.0534613,2.50673,13.304,0.0589102,0.0238204,0.000406099,0.0206923,0.0140192,0.00934613,0.0181474,0.01,0.0178204,0.0178204,0.0878204,0,11.9442,550.519,6.86563,180000000000000.00,15.804
637,67.9622,15.329,1.19089,0.417056,9.57E-02,2.39561,12.372,0.0499907,0.0445888,0.000972196,0.0127056,0.00928038,0.00285047,0.00570094,0.00285047,5.70E-03,5.70E-03,0.0971495,0,6.47295,710.402,0,698786000000000.00,-0.0122476
638,64.8829,17.0689,0.997461,1.82712,0.100124,2.41628,12.4897,0.0454489,0.0460495,0.00113468,0.01,0.00691022,0.000359133,0.00026935,0.000897833,0,0,0.106409,1.6839,6.83152,504.344,9.33747,1463410000000000.00,6.47833
639,66.3621,16.7885,1.17887,0.423591,0.0752125,2.38598,12.5912,0.0481197,0.0335779,0.0011211,0.01,0.00662677,0.00149292,0.00111969,0.00373229,0,0,0.0888031,0,5.82882,641.763,35.4568,180000000000000.00,0.367249
640,66.2817,15.6003,1.20664,0.422065,0.0708092,2.377,13.8476,0.0474251,0.0330362,0.00140568,0.00935628,0.00728744,0.00142512,0.00106884,0.0035628,0,0,0.0893116,0,3.87903,558.388,72.3249,180000000000000.00,2.09021
641,66.0169,16.7243,1.3012,0.435032,0.0494645,2.40805,12.8615,0.0846251,0.00644968,0.00187045,0.0108994,0.00689935,0.00220129,0.00165097,0.00550323,0,0,0.0834903,1.69528,8.69315,531.948,87.5014,180000000000000.00,10.0133
642,65.8751,16.5277,1.47807,0.466179,0.0190032,2.22432,13.2391,0.0491362,0.0134285,0.00227542,0.01,0.00634551,0.00330897,0.00248173,0.00827243,0,0,0.0751827,0,3.07694,438.017,86.0333,180000000000000.00,0.665981
643,66.7748,16.9263,1.01554,0.400622,0.105837,2.3477,12.2211,0.0473541,0.0448069,0.000559654,0.01,0.00688198,0.000472098,0.000354073,0.00118024,0,0,0.0964593,3.32505,8.19923,595.569,47.2098,153541000000000.00,10.2451
644,65.6613,16.5558,1.45305,0.460765,0.0211581,2.45115,13.2249,0.0492306,0.0148479,0.00224995,0.00980765,0.00619235,0.00323061,0.00242296,0.00807654,0,0,0.0757704,0,7.54396,458.077,102.572,180000000000000.00,1.07553
645,65.0978,17.0744,1.69692,0.622938,0.0732868,2.39706,12.7817,0.0533566,0.00872718,5.03E-05,0.0193426,0.0176574,0.00335661,0.00671321,0.00335661,0.00671321,0.00671321,0.12986,0,9.56221,511.021,0,653281000000000.00,4.85038
646,65.3805,16.4576,1.56759,0.478472,0.00210091,2.47752,13.4736,0.0499427,0.00687856,0.0024618,0.0099809,0.0060191,0.0039236,0.0029427,0.00980901,0,0,0.070573,0,3.36677,445.95,102.014,180000000000000.00,6.08254
647,65.1578,16.4311,1.75964,0.508365,0.0567297,2.50836,13.292,0.0594549,0.0249099,0.000278087,0.0213459,0.0145095,0.00967297,0.0190734,0.01,0.0189099,0.0189099,0.0889099,0,13.4222,513.185,5.66853,1513150000000000.00,7.44681
648,65.2607,16.4413,1.66271,0.493059,0.0261176,2.49306,13.4042,0.0543529,0.0147059,0.00147706,0.0152235,0.00991763,0.00661176,0.0104,0.01,0.00870585,0.00870585,0.0787059,0,10.2729,492.153,35.5766,972233000000000.00,6.89647
649,65.3834,16.5738,1.45024,0.677633,0.0219592,2.46004,13.2604,0.0488022,0.0155822,0.00214067,0.01,0.00639926,0.00320148,0.00240111,0.00800371,0,0,0.0759889,0,5.51564,410.405,320.148,180000000000000.00,4.71626
650,66.458,16.9053,1.11722,0.405358,0.0821062,2.36057,12.4401,0.107474,0.00674642,0.00145501,0.0114928,0.00749284,0.00101432,0.000760741,0.0025358,0,0,0.0923926,2.814,7.16196,576.131,26.3723,1232450000000000.00,10.1638
651,65.502,16.9943,1.00931,1.3492,0.0965776,2.3922,12.4464,0.0447321,0.048143,0.000919639,0.01,0.00775596,0.000488086,0.000366065,0.00122022,0,0,0.0963394,3.09926,8.49613,600.477,19.4014,180000000000000.00,14.3286
652,66.937,16.9804,0.951356,0.391597,0.117871,2.33266,12.0757,0.0470532,0.0492193,0.000339037,0.01,0.00698226,7.10E-05,5.32E-05,0.000177439,0,0,0.0994677,3.70311,8.35057,616.93,1.84537,180000000000000.00,13.4492
653,65.5018,16.5118,1.6188,0.481539,0.070673,2.48332,13.0505,0.0578654,0.0309808,2.12E-04,0.0182644,0.0130433,0.00822116,0.0164423,0.00822116,0.0164423,0.0164423,0.0953365,0,11.0307,616.952,0,1676250000000000.00,2.87225
654,65.2597,16.4412,1.66363,0.493205,0.0264108,2.49321,13.4032,0.0544018,0.0148036,0.00146558,0.0152822,0.00996162,0.00664108,0.0104831,0.01,0.00880361,0.00880361,0.0788036,0,10.4846,510.621,53.1829,180000000000000.00,11.0669
655,65.2634,16.4416,1.66014,0.492653,0.0253069,2.49265,13.4072,0.0542178,0.0144356,0.00150881,0.0150614,0.00979603,0.00653069,0.0101703,0.01,0.00843563,0.00843563,0.0784356,0,5.60891,531.194,231.287,2405290000000000.00,-0.0392871
656,65.1995,16.4352,1.7204,0.502168,0.0443358,2.50217,13.3374,0.0573893,0.0207786,0.000763513,0.0188672,0.0126504,0.00843358,0.0155618,0.01,0.0147786,0.0147786,0.0847786,0,10.4376,525.8,52.9971,180000000000000.00,13.2976
657,66.0752,16.7477,1.24984,0.452938,0.0595362,2.40423,12.7423,0.0922166,0.06283,0.0015799,0.0105412,0.00708248,0.00183505,0.00137629,0.00458762,0,0,0.0862371,2.07835,8.65103,546.598,58.2627,180000000000000.00,12.0188
658,65.1553,17.1161,1.63609,0.620229,0.0560915,2.38184,12.8199,0.05,0.00179313,0.000747139,0.0156092,0.0151149,0.00119542,0.000896567,0.00298856,0,0,0.126092,0,7.25932,491.551,47.5181,180000000000000.00,5.65655
659,65.1647,16.4318,1.75323,0.507352,0.0547037,2.50735,13.2994,0.0591173,0.0242346,0.00035744,0.0209407,0.0142056,0.00947037,0.0184994,0.01,0.0182346,0.0182346,0.0882346,0,7.51753,448.146,17.9192,1839340000000000.00,0.523454
660,66.1027,16.7595,1.26542,0.429261,0.0558129,2.39882,12.7795,0.089069,0.00650739,0.00178965,0.0110148,0.00701478,0.00197044,0.00147783,0.0049261,0,0,0.0852217,1.91286,5.95724,534.778,51.2315,895420000000000.00,6.48015
661,66.8989,16.8847,1.00624,0.410454,0.095626,2.36699,12.2047,0.00914161,0.00686933,0.00128294,0.00913067,0.00773865,0.000522691,0.000392018,0.00130673,0,0,0.0960798,3.3556,7.95128,601.052,0,1435210000000000.00,2.05782
662,66.0774,16.9801,1.02387,0.888411,0.0955855,2.36704,12.3617,0.0456552,0.0433652,0.000935874,0.010869,0.00686896,0.000524164,0.000393123,0.00131041,0,0,0.0960688,1.71185,7.3967,407.862,16.6422,180000000000000.00,1.72553
663,65.3476,16.4504,1.58173,0.479918,8.22E-05,2.47987,13.4989,0.0499955,0.00603739,0.00249903,0.00999925,0.00600075,0.00399701,0.00299776,0.00999252,0,0,0.0700224,0,4.59973,429.247,202.848,180000000000000.00,3.4174
664,64.1514,17.2932,1.86351,0.517193,0.016842,2.72579,13.1937,0.045614,0.00729818,4.21E-05,0.0212807,0.00852629,0.00280699,0.00561399,0.00280699,0.00561399,0.00561399,0.133158,0,7.41121,571.035,0,410174000000000.00,3.37352
665,65.3628,16.5006,1.52691,0.560863,0.00898477,2.47183,13.402,0.0495099,0.00992063,0.00235298,0.01,0.00616336,3.67E-03,2.75E-03,0.0091832,0,0,0.0724504,0.28833,7.48495,485.007,57.8542,180000000000000.00,1.97824
666,65.047,16.6102,1.40226,0.459973,0.0275374,3.09333,13.1846,0.0487483,0.0172653,0.00212449,0.0102503,0.00650068,0.00299864,0.00224898,0.0074966,0,0,0.0775102,0.768545,8.78484,500.054,71.2177,180000000000000.00,3.96934
